Repository: dandan002/TaRe-Analysis-Code

## Analysis of Tantalum Rhenium Alloys for Use in Superconducting Qubits
This is the companion repository for the thesis with the same title submitted to Princeton University on 04/13/2026. This includes basic SEM images in the SEM directory, a full XPS analysis suite in tare_analysis, the full thesis .tex build in thesis_document, and a phased-buildout of an XRD_analysis pipeline in XRD_analysis, although actual XRD analysis was done through software in provided by the Princeton Imaging and Analysis Center.

In detail:
- The papers directory contains a subset of the literature cited in the thesis.
- tare_analysis contains a full analysis pipeline fashioned from an inherited Tantalum-only analysis pipeline (tool calls from a python notebook, retired due to instability and issues with determinism). Expected Rhenium and Tantalum spectra were added/edited using references from Greiner and other sources. The data used was taken on a ThermoFisher K-Alpha XPS machine.
- XRD_analysis contains a partially-built (unused) XRD analysis pipeline that depends on a local GSAS-II installation in addition to a .env file with a materials project API key (free!). While it turned into an unusable debacle of a codebase, further development is encouraged if only as a lesson in bad coding practices. The data referenced was taken on a Bruker D8 Discover XRD, but final analysis was done on accompanying software provided by Princeton's Imaging and Analysis Center.
- SEM contains scanning electron microscope images taken on a Verios XHR Low-Voltage SEM.
- thesis_document is the full thesis in .tex form with accompanying figures and dependencies copied over from other parts of the repository.

## Usage
Data should be put in tare_analysis/data exported as an .xlsx file from any ThermoFisher K-Alpha or Nexsa series XPS machine; all analysis is orchestrated from the main.py file for surface scans, etch_main.py for etched scans.

## Disclosures
While most of the code was written and/or formatted by hand, figure styling and python tests were written with the assistance of Anthropic's Claude Sonnet 4.5/4.6 models. Only XRD_analysis was written through heavy tool usage during planning and execution, but results were omitted in the final research in favor of analysis done through provided tools.

The author acknowledges the use of the Imaging and Analysis Center (IAC) operated by the Princeton Materials Institute at Princeton University, which is supported in part by the Princeton Center for Complex Materials (PCCM), a National Science Foundation (NSF) Materials Research Science and Engineering Center (MRSEC; DMR-2011750).

File: tare_analysis/results/2026-03-31_17-19-55/csv/be_shift_by_group.csv
element,species,spin,group,weighted_mean_delta_eV,weighted_stderr_eV,flagged
Re4f,Re metal,5/2,BOE,0.22724178890973512,0.05,False
Re4f,Re metal,5/2,Control,0.2360503422385989,0.05773502691896258,False
Re4f,Re metal,7/2,BOE,0.21510085040282512,0.05,False
Re4f,Re metal,7/2,Control,0.2203487249291456,0.05773502691896258,False
Re4f,Re2O7 (Re7+),5/2,BOE,0.28521073254268947,0.05622242714231252,False
Re4f,Re2O7 (Re7+),5/2,Control,0.39928988586002134,0.05773502691896258,False
Re4f,Re2O7 (Re7+),7/2,BOE,0.27491193066162023,0.05618244617358312,False
Re4f,Re2O7 (Re7+),7/2,Control,0.38358826855056094,0.05773502691896258,False
Re4f,ReO2 (Re4+),5/2,BOE,-0.48785906149307934,0.05,False
Re4f,ReO2 (Re4+),5/2,Control,-0.484298382690542,0.05773502691896258,False
Re4f,ReO2 (Re4+),7/2,BOE,-0.49999999999998934,0.05,False
Re4f,ReO2 (Re4+),7/2,Control,-0.4999999999999929,0.05773502691896258,False
Re4f,ReO3 (Re6+),5/2,BOE,0.4329526472026384,0.05,False
Re4f,ReO3 (Re6+),5/2,Control,0.49778350920633113,0.05773502691896258,False
Re4f,ReO3 (Re6+),7/2,BOE,0.42081170869572126,0.05,False
Re4f,ReO3 (Re6+),7/2,Control,0.48208189189687306,0.05773502691896258,False
Ta4f,Ta alloy,5/2,BOE,0.4476182420167305,0.05,True
Ta4f,Ta alloy,5/2,Control,0.8253242944613064,0.07815044921840911,True
Ta4f,Ta alloy,7/2,BOE,0.43761824201672894,0.05,True
Ta4f,Ta alloy,7/2,Control,0.8153242944613048,0.07815044921840911,True
Ta4f,Ta interface,5/2,BOE,0.34546386415458036,0.05,False
Ta4f,Ta interface,5/2,Control,0.326390068308091,0.05773502691896258,False
Ta4f,Ta interface,7/2,BOE,0.33546386415458235,0.05,False
Ta4f,Ta interface,7/2,Control,0.316390068308093,0.05773502691896258,False
Ta4f,Ta metal,5/2,BOE,0.44193169052668857,0.05,False
Ta4f,Ta metal,5/2,Control,0.4231292326690325,0.05773502691896258,False
Ta4f,Ta metal,7/2,BOE,0.431931690526687,0.05,False
Ta4f,Ta metal,7/2,Control,0.4131292326690309,0.05773502691896258,False
Ta4f,Ta+1,5/2,BOE,-0.1642683278483758,0.052797064637496095,True
Ta4f,Ta+1,5/2,Control,-0.6797690643638978,0.06670111466271206,True
Ta4f,Ta+1,7/2,BOE,-0.17426832782268617,0.0527970646444543,True
Ta4f,Ta+1,7/2,Control,-0.6897690643248292,0.06670111464694146,True
Ta4f,Ta+3,5/2,BOE,-0.6273096152940623,0.05,False
Ta4f,Ta+3,5/2,Control,-0.6230751323660684,0.05773502691896258,False
Ta4f,Ta+3,7/2,BOE,-0.6373096152940603,0.05,False
Ta4f,Ta+3,7/2,Control,-0.6330751323660664,0.05773502691896258,False
Ta4f,Ta+5 (Ta2O5),5/2,BOE,-0.8998358583844661,0.05,False
Ta4f,Ta+5 (Ta2O5),5/2,Control,-0.803005975469361,0.05773502691896258,False
Ta4f,Ta+5 (Ta2O5),7/2,BOE,-0.9098358583844676,0.05,False
Ta4f,Ta+5 (Ta2O5),7/2,Control,-0.8130059754693626,0.05773502691896258,False

File: tare_analysis/results/2026-03-31_17-19-55/csv/be_shift_summary.csv
sample,group,element,species,spin,expected_eV,fitted_eV,stderr_eV,delta_eV
BOE_WK0,BOE,Ta4f,Ta metal,7/2,22.0,22.446793251433547,0.0,0.4467932514335473
BOE_WK0,BOE,Ta4f,Ta metal,5/2,23.9,24.356793251433547,0.0,0.4567932514335489
BOE_WK0,BOE,Ta4f,Ta interface,7/2,22.4,22.739790277325216,0.0,0.3397902773252177
BOE_WK0,BOE,Ta4f,Ta interface,5/2,24.3,24.649790277325216,0.0,0.3497902773252157
BOE_WK0,BOE,Ta4f,Ta alloy,7/2,24.0,24.37278952142885,0.0,0.37278952142884947
BOE_WK0,BOE,Ta4f,Ta alloy,5/2,25.9,26.28278952142885,0.0,0.38278952142885103
BOE_WK0,BOE,Ta4f,Ta+1,7/2,22.7,22.85459550973635,0.0,0.1545955097363496
BOE_WK0,BOE,Ta4f,Ta+1,5/2,24.6,24.76459550973635,0.0,0.16459550973634762
BOE_WK0,BOE,Ta4f,Ta+3,7/2,24.2,23.75076153882279,0.0,-0.44923846117720956
BOE_WK0,BOE,Ta4f,Ta+3,5/2,26.1,25.66076153882279,0.0,-0.43923846117721155
BOE_WK0,BOE,Ta4f,Ta+5 (Ta2O5),7/2,26.8,25.88267101413239,0.0,-0.9173289858676092
BOE_WK0,BOE,Ta4f,Ta+5 (Ta2O5),5/2,28.7,27.79267101413239,0.0,-0.9073289858676077
BOE_WK1,BOE,Ta4f,Ta metal,7/2,22.0,22.429562746071543,0.0,0.429562746071543
BOE_WK1,BOE,Ta4f,Ta metal,5/2,23.9,24.339562746071543,0.0,0.43956274607154455
BOE_WK1,BOE,Ta4f,Ta interface,7/2,22.4,22.71348116673435,0.0,0.313481166734352
BOE_WK1,BOE,Ta4f,Ta interface,5/2,24.3,24.62348116673435,0.0,0.32348116673435
BOE_WK1,BOE,Ta4f,Ta alloy,7/2,24.0,24.84231534389658,0.0,0.8423153438965798
BOE_WK1,BOE,Ta4f,Ta alloy,5/2,25.9,26.75231534389658,0.0,0.8523153438965814
BOE_WK1,BOE,Ta4f,Ta+1,7/2,22.7,22.512299412918733,0.0,-0.1877005870812667
BOE_WK1,BOE,Ta4f,Ta+1,5/2,24.6,24.422299412918733,0.0,-0.17770058708126868
BOE_WK1,BOE,Ta4f,Ta+3,7/2,24.2,23.5,0.0,-0.6999999999999993
BOE_WK1,BOE,Ta4f,Ta+3,5/2,26.1,25.41,0.0,-0.6900000000000013
BOE_WK1,BOE,Ta4f,Ta+5 (Ta2O5),7/2,26.8,25.859582150158122,0.0,-0.9404178498418787
BOE_WK1,BOE,Ta4f,Ta+5 (Ta2O5),5/2,28.7,27.769582150158122,0.0,-0.9304178498418771
BOE_WK2,BOE,Ta4f,Ta metal,7/2,22.0,22.428960204481378,0.0,0.4289602044813776
BOE_WK2,BOE,Ta4f,Ta metal,5/2,23.9,24.338960204481378,0.0,0.4389602044813792
BOE_WK2,BOE,Ta4f,Ta interface,7/2,22.4,22.754954935350177,0.0,0.35495493535017886
BOE_WK2,BOE,Ta4f,Ta interface,5/2,24.3,24.664954935350178,0.0,0.36495493535017687
BOE_WK2,BOE,Ta4f,Ta alloy,7/2,24.0,24.612957542617366,0.0,0.6129575426173659
BOE_WK2,BOE,Ta4f,Ta alloy,5/2,25.9,26.522957542617366,0.0,0.6229575426173675
BOE_WK2,BOE,Ta4f,Ta+1,7/2,22.7,22.26754609446376,0.0,-0.43245390553623864
BOE_WK2,BOE,Ta4f,Ta+1,5/2,24.6,24.17754609446376,0.0,-0.4224539055362406
BOE_WK2,BOE,Ta4f,Ta+3,7/2,24.2,23.500000000000927,0.0,-0.699999999999072
BOE_WK2,BOE,Ta4f,Ta+3,5/2,26.1,25.410000000000927,0.0,-0.689999999999074
BOE_WK2,BOE,Ta4f,Ta+5 (Ta2O5),7/2,26.8,25.936587078201335,0.0,-0.8634129217986661
BOE_WK2,BOE,Ta4f,Ta+5 (Ta2O5),5/2,28.7,27.846587078201335,0.0,-0.8534129217986646
BOE_WK3,BOE,Ta4f,Ta metal,7/2,22.0,22.42241056012028,0.006200424375287281,0.4224105601202801
BOE_WK3,BOE,Ta4f,Ta metal,5/2,23.9,24.33241056012028,0.0062004243883442885,0.4324105601202817
BOE_WK3,BOE,Ta4f,Ta interface,7/2,22.4,22.73362907720858,0.03334878851759025,0.33362907720858104
BOE_WK3,BOE,Ta4f,Ta interface,5/2,24.3,24.64362907720858,0.03334878851759025,0.34362907720857905
BOE_WK3,BOE,Ta4f,Ta alloy,7/2,24.0,23.92241056012412,0.006200424783767687,-0.0775894398758794
BOE_WK3,BOE,Ta4f,Ta alloy,5/2,25.9,25.83241056012412,0.006200424783767687,-0.06758943987587784
BOE_WK3,BOE,Ta4f,Ta+1,7/2,22.7,22.428275960854442,0.13047613172086087,-0.2717240391455569
BOE_WK3,BOE,Ta4f,Ta+1,5/2,24.6,24.338275960854443,0.13047613161584354,-0.26172403914555886
BOE_WK3,BOE,Ta4f,Ta+3,7/2,24.2,23.50000000000004,8.789016914218814e-08,-0.6999999999999602
BOE_WK3,BOE,Ta4f,Ta+3,5/2,26.1,25.41000000000004,8.789016914218795e-08,-0.6899999999999622
BOE_WK3,BOE,Ta4f,Ta+5 (Ta2O5),7/2,26.8,25.881816323970284,0.003999508280254797,-0.9181836760297166
BOE_WK3,BOE,Ta4f,Ta+5 (Ta2O5),5/2,28.7,27.791816323970284,0.0039995082716006635,-0.9081836760297151
Control_WK0,Control,Ta4f,Ta metal,7/2,22.0,22.41738339030218,0.006916258482563553,0.41738339030218086
Control_WK0,Control,Ta4f,Ta metal,5/2,23.9,24.32738339030218,0.006916258495548051,0.4273833903021824
Control_WK0,Control,Ta4f,Ta interface,7/2,22.4,22.71149041789402,0.016951696722435804,0.31149041789402077
Control_WK0,Control,Ta4f,Ta interface,5/2,24.3,24.62149041789402,0.016951696722435804,0.3214904178940188
Control_WK0,Control,Ta4f,Ta alloy,7/2,24.0,24.848586567777506,0.13171453526855442,0.848586567777506
Control_WK0,Control,Ta4f,Ta alloy,5/2,25.9,26.758586567777506,0.13171453526855442,0.8585865677775075
Control_WK0,Control,Ta4f,Ta+1,7/2,22.7,22.092846226971858,0.2009359036833533,-0.6071537730281413
Control_WK0,Control,Ta4f,Ta+1,5/2,24.6,24.002846226971858,0.20093590411449636,-0.5971537730281433
Control_WK0,Control,Ta4f,Ta+3,7/2,24.2,23.5316357304407,0.09769813537783512,-0.668364269559298
Control_WK0,Control,Ta4f,Ta+3,5/2,26.1,25.4416357304407,0.09769813550579419,-0.6583642695592999
Control_WK0,Control,Ta4f,Ta+5 (Ta2O5),7/2,26.8,26.037197231618595,0.0035974670744845765,-0.7628027683814054
Control_WK0,Control,Ta4f,Ta+5 (Ta2O5),5/2,28.7,27.947197231618595,0.0035974670745713166,-0.7528027683814038
Control_WK1,Control,Ta4f,Ta metal,7/2,22.0,22.407683972241916,0.022763795342210073,0.4076839722419159
Control_WK1,Control,Ta4f,Ta metal,5/2,23.9,24.317683972241916,0.02276379533845337,0.41768397224191744
Control_WK1,Control,Ta4f,Ta interface,7/2,22.4,22.713842094785754,0.04308807967733425,0.3138420947857554
Control_WK1,Control,Ta4f,Ta interface,5/2,24.3,24.623842094785754,0.04308807967733425,0.32384209478575343
Control_WK1,Control,Ta4f,Ta alloy,7/2,24.0,24.78612322935797,0.1543679434292185,0.786123229357969
Control_WK1,Control,Ta4f,Ta alloy,5/2,25.9,26.69612322935797,0.1543679434292185,0.7961232293579705
Control_WK1,Control,Ta4f,Ta+1,7/2,22.7,22.000000000000995,6.82880508186978e-07,-0.6999999999990045
Control_WK1,Control,Ta4f,Ta+1,5/2,24.6,23.910000000000995,6.82880508186947e-07,-0.6899999999990065
Control_WK1,Control,Ta4f,Ta+3,7/2,24.2,23.586237435201145,0.09878883848350997,-0.6137625647988543
Control_WK1,Control,Ta4f,Ta+3,5/2,26.1,25.496237435201145,0.09878883846412342,-0.6037625647988563
Control_WK1,Control,Ta4f,Ta+5 (Ta2O5),7/2,26.8,25.966655941538594,0.0033038604782476798,-0.8333440584614067
Control_WK1,Control,Ta4f,Ta+5 (Ta2O5),5/2,28.7,27.876655941538594,0.0033038604818205783,-0.8233440584614051
Control_WK2,Control,Ta4f,Ta metal,7/2,22.0,22.414320335462996,0.0213590697151988,0.41432033546299607
Control_WK2,Control,Ta4f,Ta metal,5/2,23.9,24.324320335462996,0.021359069728759148,0.42432033546299763
Control_WK2,Control,Ta4f,Ta interface,7/2,22.4,22.7238376922445,0.045266171882484114,0.32383769224450276
Control_WK2,Control,Ta4f,Ta interface,5/2,24.3,24.6338376922445,0.045266171882484114,0.33383769224450077
Control_WK2,Control,Ta4f,Ta alloy,7/2,24.0,24.804535490959516,0.12487586118266901,0.8045354909595162
Control_WK2,Control,Ta4f,Ta alloy,5/2,25.9,26.714535490959516,0.12487586118266901,0.8145354909595177
Control_WK2,Control,Ta4f,Ta+1,7/2,22.7,22.000000000004633,2.5026282885027734e-06,-0.6999999999953666
Control_WK2,Control,Ta4f,Ta+1,5/2,24.6,23.910000000004633,2.50262828850225e-06,-0.6899999999953685
Control_WK2,Control,Ta4f,Ta+3,7/2,24.2,23.582901437259952,0.09897260501388233,-0.6170985627400469
Control_WK2,Control,Ta4f,Ta+3,5/2,26.1,25.492901437259953,0.09897260518407808,-0.6070985627400489
Control_WK2,Control,Ta4f,Ta+5 (Ta2O5),7/2,26.8,25.957128900434725,0.0032164397832700167,-0.8428710995652757
Control_WK2,Control,Ta4f,Ta+5 (Ta2O5),5/2,28.7,27.867128900434725,0.0032164397810362784,-0.8328710995652742
CTRL,Unknown,Ta4f,Ta metal,7/2,22.0,22.404275726227073,0.02349794768523016,0.4042757262270733
CTRL,Unknown,Ta4f,Ta metal,5/2,23.9,24.314275726227073,0.023497947736337534,0.41427572622707487
CTRL,Unknown,Ta4f,Ta interface,7/2,22.4,22.70513882523855,0.04381851713214134,0.30513882523855074
CTRL,Unknown,Ta4f,Ta interface,5/2,24.3,24.61513882523855,0.04381851713214134,0.31513882523854875
CTRL,Unknown,Ta4f,Ta alloy,7/2,24.0,24.778201038895105,0.15461856693444223,0.7782010388951051
CTRL,Unknown,Ta4f,Ta alloy,5/2,25.9,26.688201038895105,0.15461856693444223,0.7882010388951066
CTRL,Unknown,Ta4f,Ta+1,7/2,22.7,22.000000000000007,6.266754975201637e-08,-0.6999999999999922
CTRL,Unknown,Ta4f,Ta+1,5/2,24.6,23.910000000000007,6.266754975201628e-08,-0.6899999999999942
CTRL,Unknown,Ta4f,Ta+3,7/2,24.2,23.549696036816425,0.0978797549393764,-0.6503039631835748
CTRL,Unknown,Ta4f,Ta+3,5/2,26.1,25.459696036816425,0.09787975515143439,-0.6403039631835767
CTRL,Unknown,Ta4f,Ta+5 (Ta2O5),7/2,26.8,25.961668082114855,0.0031935935780048126,-0.8383319178851458
CTRL,Unknown,Ta4f,Ta+5 (Ta2O5),5/2,28.7,27.871668082114855,0.0031935935843547857,-0.8283319178851443
BOE_WK0,BOE,Re4f,Re metal,7/2,40.3,40.51760587187059,0.005087462166271823,0.217605871870596
BOE_WK0,BOE,Re4f,Re metal,5/2,42.7,42.93677639996154,0.008378935415883677,0.23677639996153488
BOE_WK0,BOE,Re4f,ReO2 (Re4+),7/2,42.3,41.80000000000003,1.9948827023984648e-08,-0.4999999999999645
BOE_WK0,BOE,Re4f,ReO2 (Re4+),5/2,44.7,44.21917052809098,0.009760986284106023,-0.4808294719090256
BOE_WK0,BOE,Re4f,ReO3 (Re6+),7/2,43.1,43.4308055766348,0.06664550696462633,0.3308055766348019
BOE_WK0,BOE,Re4f,ReO3 (Re6+),5/2,45.5,45.84997610472575,0.06494321657032698,0.3499761047257479
BOE_WK0,BOE,Re4f,Re2O7 (Re7+),7/2,45.5,45.76340854060326,0.24390334003529204,0.26340854060325825
BOE_WK0,BOE,Re4f,Re2O7 (Re7+),5/2,47.9,48.1825790686942,0.2472382027864543,0.28257906869420424
BOE_WK1,BOE,Re4f,Re metal,7/2,40.3,40.513533433480184,0.0042135833813685,0.21353343348018683
BOE_WK1,BOE,Re4f,Re metal,5/2,42.7,42.924752881115246,0.006801094658474404,0.2247528811152435
BOE_WK1,BOE,Re4f,ReO2 (Re4+),7/2,42.3,41.8,1.7528291750556949e-09,-0.5
BOE_WK1,BOE,Re4f,ReO2 (Re4+),5/2,44.7,44.21121944763506,0.007624604524909012,-0.48878055236494333
BOE_WK1,BOE,Re4f,ReO3 (Re6+),7/2,43.1,43.54629355688665,0.04122458786939087,0.4462935568866513
BOE_WK1,BOE,Re4f,ReO3 (Re6+),5/2,45.5,45.957513004521715,0.04299888239185272,0.45751300452171506
BOE_WK1,BOE,Re4f,Re2O7 (Re7+),7/2,45.5,45.766266432158446,0.02442701079880182,0.2662664321584458
BOE_WK1,BOE,Re4f,Re2O7 (Re7+),5/2,47.9,48.17748587979351,0.025601843139687528,0.2774858797935096
BOE_WK2,BOE,Re4f,Re metal,7/2,40.3,40.51880465595976,0.0038234886806533014,0.21880465595976517
BOE_WK2,BOE,Re4f,Re metal,5/2,42.7,42.92518421494294,0.006251861975599803,0.22518421494293506
BOE_WK2,BOE,Re4f,ReO2 (Re4+),7/2,42.3,41.800000000000004,7.06946890005037e-09,-0.4999999999999929
BOE_WK2,BOE,Re4f,ReO2 (Re4+),5/2,44.7,44.20637955898318,0.006808692161114282,-0.493620441016823
BOE_WK2,BOE,Re4f,ReO3 (Re6+),7/2,43.1,43.53735366188744,0.03599501862557646,0.4373536618874354
BOE_WK2,BOE,Re4f,ReO3 (Re6+),5/2,45.5,45.94373322087061,0.03760757715395875,0.4437332208706124
BOE_WK2,BOE,Re4f,Re2O7 (Re7+),7/2,45.5,45.69023126477687,0.014247694433179903,0.19023126477686958
BOE_WK2,BOE,Re4f,Re2O7 (Re7+),5/2,47.9,48.096610823760045,0.0158515547487662,0.19661082376004657
BOE_WK3,BOE,Re4f,Re metal,7/2,40.3,40.51045944030075,0.004144757518551179,0.21045944030075248
BOE_WK3,BOE,Re4f,Re metal,5/2,42.7,42.92225365961923,0.006409606810709529,0.22225365961922705
BOE_WK3,BOE,Re4f,ReO2 (Re4+),7/2,42.3,41.8,4.38056645747052e-09,-0.5
BOE_WK3,BOE,Re4f,ReO2 (Re4+),5/2,44.7,44.21179421931848,0.007148617180900728,-0.4882057806815254
BOE_WK3,BOE,Re4f,ReO3 (Re6+),7/2,43.1,43.568794039374,0.04101640398805725,0.46879403937399644
BOE_WK3,BOE,Re4f,ReO3 (Re6+),5/2,45.5,45.98058825869248,0.04240586635434668,0.4805882586924781
BOE_WK3,BOE,Re4f,Re2O7 (Re7+),7/2,45.5,45.87017180063155,0.020181664929274652,0.3701718006315531
BOE_WK3,BOE,Re4f,Re2O7 (Re7+),5/2,47.9,48.28196601995003,0.020897551862954895,0.38196601995003476
Control_WK0,Control,Re4f,Re metal,7/2,40.3,40.5249644657549,0.004627979889978421,0.22496446575490125
Control_WK0,Control,Re4f,Re metal,5/2,42.7,42.94205040033528,0.007572281112613745,0.24205040033528036
Control_WK0,Control,Re4f,ReO2 (Re4+),7/2,42.3,41.8,1.0032244923946785e-09,-0.5
Control_WK0,Control,Re4f,ReO2 (Re4+),5/2,44.7,44.21708593458038,0.008692600687140612,-0.4829140654196209
Control_WK0,Control,Re4f,ReO3 (Re6+),7/2,43.1,43.577059149190475,0.06696535676519007,0.4770591491904739
Control_WK0,Control,Re4f,ReO3 (Re6+),5/2,45.5,45.99414508377086,0.06907688594998984,0.4941450837708601
Control_WK0,Control,Re4f,Re2O7 (Re7+),7/2,45.5,45.980060694153956,0.08068933541138097,0.4800606941539556
Control_WK0,Control,Re4f,Re2O7 (Re7+),5/2,47.9,48.39714662873434,0.08055989926092404,0.4971466287343418
Control_WK1,Control,Re4f,Re metal,7/2,40.3,40.51624553691897,0.004453121697654285,0.21624553691897574
Control_WK1,Control,Re4f,Re metal,5/2,42.7,42.93195337521777,0.007295701806763931,0.23195337521777049
Control_WK1,Control,Re4f,ReO2 (Re4+),7/2,42.3,41.80000000000002,1.5113039529544928e-08,-0.4999999999999787
Control_WK1,Control,Re4f,ReO2 (Re4+),5/2,44.7,44.21570783829881,0.008357073484410458,-0.48429216170119105
Control_WK1,Control,Re4f,ReO3 (Re6+),7/2,43.1,43.582085289072474,0.05698872503960832,0.4820852890724723
Control_WK1,Control,Re4f,ReO3 (Re6+),5/2,45.5,45.99779312737127,0.05956153633364687,0.497793127371267
Control_WK1,Control,Re4f,Re2O7 (Re7+),7/2,45.5,45.843994057212996,0.05451673019680287,0.3439940572129956
Control_WK1,Control,Re4f,Re2O7 (Re7+),5/2,47.9,48.259701895511796,0.054829159301646634,0.35970189551179743
Control_WK2,Control,Re4f,Re metal,7/2,40.3,40.51983617211356,0.004439078437013614,0.21983617211355977
Control_WK2,Control,Re4f,Re metal,5/2,42.7,42.93414725116275,0.0072770087808313845,0.23414725116274582
Control_WK2,Control,Re4f,ReO2 (Re4+),7/2,42.3,41.8,4.830056371039716e-09,-0.5
Control_WK2,Control,Re4f,ReO2 (Re4+),5/2,44.7,44.21431107904919,0.008328522994873761,-0.48568892095081395
Control_WK2,Control,Re4f,ReO3 (Re6+),7/2,43.1,43.587101237427675,0.05624858189670427,0.4871012374276731
Control_WK2,Control,Re4f,ReO3 (Re6+),5/2,45.5,46.001412316476866,0.05877731504567695,0.5014123164768662
Control_WK2,Control,Re4f,Re2O7 (Re7+),7/2,45.5,45.82671005428473,0.05206762012999992,0.32671005428473165
Control_WK2,Control,Re4f,Re2O7 (Re7+),5/2,47.9,48.24102113333392,0.05252326766926992,0.3410211333339248
CTRL,Unknown,Re4f,Re metal,7/2,40.3,40.51616288727883,0.004529023103315522,0.21616288727883415
CTRL,Unknown,Re4f,Re metal,5/2,42.7,42.93060641755728,0.007438930231942327,0.23060641755727573
CTRL,Unknown,Re4f,ReO2 (Re4+),7/2,42.3,41.8,1.0034391346426205e-09,-0.5
CTRL,Unknown,Re4f,ReO2 (Re4+),5/2,44.7,44.214443530278444,0.008507587227594898,-0.4855564697215584
CTRL,Unknown,Re4f,ReO3 (Re6+),7/2,43.1,43.585310218469964,0.05682018384601407,0.48531021846996225
CTRL,Unknown,Re4f,ReO3 (Re6+),5/2,45.5,45.99975374874841,0.059478498059733,0.49975374874841094
CTRL,Unknown,Re4f,Re2O7 (Re7+),7/2,45.5,45.83916896038484,0.05325011017066631,0.3391689603848391
CTRL,Unknown,Re4f,Re2O7 (Re7+),5/2,47.9,48.253612490663286,0.053614388562244916,0.3536124906632878

File: tare_analysis/results/2026-03-31_17-19-55/csv/re4f_thickness_timecourse.csv
group,week,mean,std,count,sem
BOE,0.0,1.1424922217348854,,1,0.0
BOE,1.0,1.6276191103919098,,1,0.0
BOE,2.0,1.8798965444017992,,1,0.0
BOE,3.0,1.748395807838747,,1,0.0
Control,0.0,1.309388624798183,,1,0.0
Control,1.0,1.3414875629809826,,1,0.0
Control,2.0,1.3599628505741437,,1,0.0

File: tare_analysis/results/2026-03-31_17-19-55/csv/ta4f_thickness_group_differences.csv
week,boe_mean,boe_sem,control_mean,control_sem,difference,difference_sem
0.0,1.4130678772016088,0.0,3.443480332487935,0.0,-2.030412455286326,0.0
1.0,2.47148021225581,0.0,3.37164649434308,0.0,-0.90016628208727,0.0
2.0,2.5614131458332947,0.0,3.3428576356278197,0.0,-0.781444489794525,0.0

File: tare_analysis/results/2026-03-31_17-37-48/csv/re4f_thickness_group_differences.csv
week,boe_mean,boe_sem,control_mean,control_sem,difference,difference_sem
0,1.1424922217348854,0.0,1.309388624798183,0.0,-0.16689640306329756,0.0
1,1.6276191103919098,0.0,1.3414875629809826,0.0,0.28613154741092717,0.0
2,1.8798965444017992,0.0,1.3599628505741437,0.0,0.5199336938276555,0.0
3,1.748395807838747,0.0,1.3620636753193776,0.0,0.3863321325193694,0.0

File: tare_analysis/results/2026-03-31_17-37-48/csv/ta4f_thickness_timecourse.csv
group,week,mean,std,count,sem
BOE,0,1.4130678772016088,,1,0.0
BOE,1,2.47148021225581,,1,0.0
BOE,2,2.5614131458332947,,1,0.0
BOE,3,2.571162362959524,,1,0.0
Control,0,3.443480332487935,,1,0.0
Control,1,3.37164649434308,,1,0.0
Control,2,3.3428576356278197,,1,0.0
Control,3,3.420779856214471,,1,0.0

File: tare_analysis/results/2026-04-01_19-05-15/csv/be_shift_by_group.csv
element,species,spin,group,weighted_mean_delta_eV,weighted_stderr_eV,flagged
Re4f,Re metal,5/2,BOE,0.22724178890973512,0.05,False
Re4f,Re metal,5/2,Control,0.2346893610682681,0.05,False
Re4f,Re metal,7/2,BOE,0.21510085040282512,0.05,False
Re4f,Re metal,7/2,Control,0.21930226551656773,0.05,False
Re4f,Re2O7 (Re7+),5/2,BOE,0.28521073254268947,0.05622242714231252,False
Re4f,Re2O7 (Re7+),5/2,Control,0.38787053706083796,0.05,False
Re4f,Re2O7 (Re7+),7/2,BOE,0.27491193066162023,0.05618244617358312,False
Re4f,Re2O7 (Re7+),7/2,Control,0.3724834415091305,0.05,False
Re4f,ReO2 (Re4+),5/2,BOE,-0.48785906149307934,0.05,False
Re4f,ReO2 (Re4+),5/2,Control,-0.4846129044482961,0.05,False
Re4f,ReO2 (Re4+),7/2,BOE,-0.49999999999998934,0.05,False
Re4f,ReO2 (Re4+),7/2,Control,-0.49999999999999467,0.05,False
Re4f,ReO3 (Re6+),5/2,BOE,0.4329526472026384,0.05,False
Re4f,ReO3 (Re6+),5/2,Control,0.49827606909185107,0.05,False
Re4f,ReO3 (Re6+),7/2,BOE,0.42081170869572126,0.05,False
Re4f,ReO3 (Re6+),7/2,Control,0.48288897354014537,0.05,False
Ta4f,Ta alloy,5/2,BOE,0.4476182420167305,0.05,True
Ta4f,Ta alloy,5/2,Control,0.8177702517842129,0.06974744983512178,True
Ta4f,Ta alloy,7/2,BOE,0.43761824201672894,0.05,True
Ta4f,Ta alloy,7/2,Control,0.8077702517842112,0.06974744983512178,True
Ta4f,Ta interface,5/2,BOE,0.34546386415458036,0.05,False
Ta4f,Ta interface,5/2,Control,0.32357725754070543,0.05,False
Ta4f,Ta interface,7/2,BOE,0.33546386415458235,0.05,False
Ta4f,Ta interface,7/2,Control,0.3135772575407074,0.05,False
Ta4f,Ta metal,5/2,BOE,0.44193169052668857,0.05,False
Ta4f,Ta metal,5/2,Control,0.4209158560585431,0.05,False
Ta4f,Ta metal,7/2,BOE,0.431931690526687,0.05,False
Ta4f,Ta metal,7/2,Control,0.4109158560585415,0.05,False
Ta4f,Ta+1,5/2,BOE,-0.1642683278483758,0.052797064637496095,True
Ta4f,Ta+1,5/2,Control,-0.6829192966740042,0.0554898581357956,True
Ta4f,Ta+1,7/2,BOE,-0.17426832782268617,0.0527970646444543,True
Ta4f,Ta+1,7/2,Control,-0.6929192966459337,0.05548985812671552,True
Ta4f,Ta+3,5/2,BOE,-0.6273096152940623,0.05,False
Ta4f,Ta+3,5/2,Control,-0.6273823400704455,0.05,False
Ta4f,Ta+3,7/2,BOE,-0.6373096152940603,0.05,False
Ta4f,Ta+3,7/2,Control,-0.6373823400704435,0.05,False
Ta4f,Ta+5 (Ta2O5),5/2,BOE,-0.8998358583844661,0.05,False
Ta4f,Ta+5 (Ta2O5),5/2,Control,-0.8093374610733067,0.05,False
Ta4f,Ta+5 (Ta2O5),7/2,BOE,-0.9098358583844676,0.05,False
Ta4f,Ta+5 (Ta2O5),7/2,Control,-0.8193374610733083,0.05,False

File: tare_analysis/results/2026-04-04_00-29-52/csv/be_shift_timecourse.csv
element,species,spin,group,week,mean,std,count,sem
Re4f,Re metal,5/2,BOE,0,0.11709074186436652,,1,0.0
Re4f,Re metal,5/2,BOE,1,0.10828930151961202,,1,0.0
Re4f,Re metal,5/2,BOE,2,0.10967708792039588,,1,0.0
Re4f,Re metal,5/2,BOE,3,0.10208888357806245,,1,0.0
Re4f,Re metal,5/2,Control,0,0.11546142744029453,,1,0.0
Re4f,Re metal,5/2,Control,1,0.10296571304007074,,1,0.0
Re4f,Re metal,5/2,Control,2,0.10519735027832411,,1,0.0
Re4f,Re metal,5/2,Control,3,0.10149786468948463,,1,0.0
Re4f,Re metal,7/2,BOE,0,0.10999137698868111,,1,0.0
Re4f,Re metal,7/2,BOE,1,0.10027197813364097,,1,0.0
Re4f,Re metal,7/2,BOE,2,0.10289767888304624,,1,0.0
Re4f,Re metal,7/2,BOE,3,0.09505916183181284,,1,0.0
Re4f,Re metal,7/2,Control,0,0.1101845817399294,,1,0.0
Re4f,Re metal,7/2,Control,1,0.09867366698417612,,1,0.0
Re4f,Re metal,7/2,Control,2,0.10248934908088358,,1,0.0
Re4f,Re metal,7/2,Control,3,0.09915266721130678,,1,0.0
Re4f,Re2O7 (Re7+),5/2,BOE,0,0.29316915847077496,,1,0.0
Re4f,Re2O7 (Re7+),5/2,BOE,1,0.33197551356671795,,1,0.0
Re4f,Re2O7 (Re7+),5/2,BOE,2,0.2320877823021874,,1,0.0
Re4f,Re2O7 (Re7+),5/2,BOE,3,0.429067826147822,,1,0.0
Re4f,Re2O7 (Re7+),5/2,Control,0,0.6151987824955398,,1,0.0
Re4f,Re2O7 (Re7+),5/2,Control,1,0.47769733690518024,,1,0.0
Re4f,Re2O7 (Re7+),5/2,Control,2,0.46180356105070075,,1,0.0
Re4f,Re2O7 (Re7+),5/2,Control,3,0.4633132084150873,,1,0.0
Re4f,Re2O7 (Re7+),7/2,BOE,0,0.28606979359508244,,1,0.0
Re4f,Re2O7 (Re7+),7/2,BOE,1,0.3239581901807469,,1,0.0
Re4f,Re2O7 (Re7+),7/2,BOE,2,0.22530837326483777,,1,0.0
Re4f,Re2O7 (Re7+),7/2,BOE,3,0.4220381044015724,,1,0.0
Re4f,Re2O7 (Re7+),7/2,Control,0,0.6099219367951747,,1,0.0
Re4f,Re2O7 (Re7+),7/2,Control,1,0.4734052908492856,,1,0.0
Re4f,Re2O7 (Re7+),7/2,Control,2,0.4590955598532531,,1,0.0
Re4f,Re2O7 (Re7+),7/2,Control,3,0.4609680109369094,,1,0.0
Re4f,ReO2 (Re4+),5/2,BOE,0,-0.3929006351242279,,1,0.0
Re4f,ReO2 (Re4+),5/2,BOE,1,-0.3863244341581691,,1,0.0
Re4f,ReO2 (Re4+),5/2,BOE,2,-0.33848691801923536,,1,0.0
Re4f,ReO2 (Re4+),5/2,BOE,3,-0.369326923741113,,1,0.0
Re4f,ReO2 (Re4+),5/2,Control,0,-0.3947231542993279,,1,0.0
Re4f,ReO2 (Re4+),5/2,Control,1,-0.3957079539408497,,1,0.0
Re4f,ReO2 (Re4+),5/2,Control,2,-0.39729199880255095,,1,0.0
Re4f,ReO2 (Re4+),5/2,Control,3,-0.3976548025217923,,1,0.0
Re4f,ReO2 (Re4+),7/2,BOE,0,-0.3999999999999275,,1,0.0
Re4f,ReO2 (Re4+),7/2,BOE,1,-0.39434175754414724,,1,0.0
Re4f,ReO2 (Re4+),7/2,BOE,2,-0.3452663270565921,,1,0.0
Re4f,ReO2 (Re4+),7/2,BOE,3,-0.3763566454873697,,1,0.0
Re4f,ReO2 (Re4+),7/2,Control,0,-0.39999999999970015,,1,0.0
Re4f,ReO2 (Re4+),7/2,Control,1,-0.3999999999967514,,1,0.0
Re4f,ReO2 (Re4+),7/2,Control,2,-0.4000000000000057,,1,0.0
Re4f,ReO2 (Re4+),7/2,Control,3,-0.39999999999997726,,1,0.0
Re4f,ReO3 (Re6+),5/2,BOE,0,-0.3142465267044301,,1,0.0
Re4f,ReO3 (Re6+),5/2,BOE,1,0.13439361195336375,,1,0.0
Re4f,ReO3 (Re6+),5/2,BOE,2,0.18918883231368255,,1,0.0
Re4f,ReO3 (Re6+),5/2,BOE,3,0.1029052380687574,,1,0.0
Re4f,ReO3 (Re6+),5/2,Control,0,-0.08693988971255351,,1,0.0
Re4f,ReO3 (Re6+),5/2,Control,1,-0.1501692649644113,,1,0.0
Re4f,ReO3 (Re6+),5/2,Control,2,-0.13554168834524916,,1,0.0
Re4f,ReO3 (Re6+),5/2,Control,3,-0.11396287470584099,,1,0.0
Re4f,ReO3 (Re6+),7/2,BOE,0,-0.3213458915801155,,1,0.0
Re4f,ReO3 (Re6+),7/2,BOE,1,0.1263762885673927,,1,0.0
Re4f,ReO3 (Re6+),7/2,BOE,2,0.18240942327633292,,1,0.0
Re4f,ReO3 (Re6+),7/2,BOE,3,0.09587551632250779,,1,0.0
Re4f,ReO3 (Re6+),7/2,Control,0,-0.09221673541291864,,1,0.0
Re4f,ReO3 (Re6+),7/2,Control,1,-0.15446131102031302,,1,0.0
Re4f,ReO3 (Re6+),7/2,Control,2,-0.13824968954269679,,1,0.0
Re4f,ReO3 (Re6+),7/2,Control,3,-0.11630807218401884,,1,0.0
Re4f,Redp1 (Reδ+1),5/2,BOE,0,0.11709074186436652,,1,0.0
Re4f,Redp1 (Reδ+1),5/2,BOE,1,0.10828930151961202,,1,0.0
Re4f,Redp1 (Reδ+1),5/2,BOE,2,0.10967708792039588,,1,0.0
Re4f,Redp1 (Reδ+1),5/2,BOE,3,0.10208888357806245,,1,0.0
Re4f,Redp1 (Reδ+1),5/2,Control,0,0.11546142744029453,,1,0.0
Re4f,Redp1 (Reδ+1),5/2,Control,1,0.10296571304007074,,1,0.0
Re4f,Redp1 (Reδ+1),5/2,Control,2,0.10519735027832411,,1,0.0
Re4f,Redp1 (Reδ+1),5/2,Control,3,0.10149786468948463,,1,0.0
Re4f,Redp1 (Reδ+1),7/2,BOE,0,0.10999137698868111,,1,0.0
Re4f,Redp1 (Reδ+1),7/2,BOE,1,0.10027197813364097,,1,0.0
Re4f,Redp1 (Reδ+1),7/2,BOE,2,0.10289767888304624,,1,0.0
Re4f,Redp1 (Reδ+1),7/2,BOE,3,0.09505916183181284,,1,0.0
Re4f,Redp1 (Reδ+1),7/2,Control,0,0.1101845817399294,,1,0.0
Re4f,Redp1 (Reδ+1),7/2,Control,1,0.09867366698417612,,1,0.0
Re4f,Redp1 (Reδ+1),7/2,Control,2,0.10248934908088358,,1,0.0
Re4f,Redp1 (Reδ+1),7/2,Control,3,0.09915266721130678,,1,0.0
Re4f,Redp2 (Reδ+2),5/2,BOE,0,0.11709074186437363,,1,0.0
Re4f,Redp2 (Reδ+2),5/2,BOE,1,0.10828930151961913,,1,0.0
Re4f,Redp2 (Reδ+2),5/2,BOE,2,0.10967708792040298,,1,0.0
Re4f,Redp2 (Reδ+2),5/2,BOE,3,0.10208888357806956,,1,0.0
Re4f,Redp2 (Reδ+2),5/2,Control,0,0.11546142744030163,,1,0.0
Re4f,Redp2 (Reδ+2),5/2,Control,1,0.10296571304007784,,1,0.0
Re4f,Redp2 (Reδ+2),5/2,Control,2,0.10519735027833121,,1,0.0
Re4f,Redp2 (Reδ+2),5/2,Control,3,0.10149786468949173,,1,0.0
Re4f,Redp2 (Reδ+2),7/2,BOE,0,0.10999137698868822,,1,0.0
Re4f,Redp2 (Reδ+2),7/2,BOE,1,0.10027197813364808,,1,0.0
Re4f,Redp2 (Reδ+2),7/2,BOE,2,0.10289767888305335,,1,0.0
Re4f,Redp2 (Reδ+2),7/2,BOE,3,0.09505916183181995,,1,0.0
Re4f,Redp2 (Reδ+2),7/2,Control,0,0.1101845817399365,,1,0.0
Re4f,Redp2 (Reδ+2),7/2,Control,1,0.09867366698418323,,1,0.0
Re4f,Redp2 (Reδ+2),7/2,Control,2,0.10248934908089069,,1,0.0
Re4f,Redp2 (Reδ+2),7/2,Control,3,0.09915266721131388,,1,0.0
Re4f,Redp3 (Reδ+3),5/2,BOE,0,0.11709074186437363,,1,0.0
Re4f,Redp3 (Reδ+3),5/2,BOE,1,0.10828930151961202,,1,0.0
Re4f,Redp3 (Reδ+3),5/2,BOE,2,0.10967708792038877,,1,0.0
Re4f,Redp3 (Reδ+3),5/2,BOE,3,0.10208888357806245,,1,0.0
Re4f,Redp3 (Reδ+3),5/2,Control,0,0.11546142744029453,,1,0.0
Re4f,Redp3 (Reδ+3),5/2,Control,1,0.10296571304007784,,1,0.0
Re4f,Redp3 (Reδ+3),5/2,Control,2,0.10519735027833121,,1,0.0
Re4f,Redp3 (Reδ+3),5/2,Control,3,0.10149786468948463,,1,0.0
Re4f,Redp3 (Reδ+3),7/2,BOE,0,0.10999137698868111,,1,0.0
Re4f,Redp3 (Reδ+3),7/2,BOE,1,0.10027197813364097,,1,0.0
Re4f,Redp3 (Reδ+3),7/2,BOE,2,0.10289767888304624,,1,0.0
Re4f,Redp3 (Reδ+3),7/2,BOE,3,0.09505916183181284,,1,0.0
Re4f,Redp3 (Reδ+3),7/2,Control,0,0.1101845817399294,,1,0.0
Re4f,Redp3 (Reδ+3),7/2,Control,1,0.09867366698417612,,1,0.0
Re4f,Redp3 (Reδ+3),7/2,Control,2,0.10248934908088358,,1,0.0
Re4f,Redp3 (Reδ+3),7/2,Control,3,0.09915266721130678,,1,0.0
Ta4f,Ta alloy,5/2,BOE,0,0.8394639129543933,,1,0.0
Ta4f,Ta alloy,5/2,BOE,1,-0.032168237348134454,,1,0.0
Ta4f,Ta alloy,5/2,BOE,2,0.8468763295840525,,1,0.0
Ta4f,Ta alloy,5/2,BOE,3,0.4226726910775973,,1,0.0
Ta4f,Ta alloy,5/2,Control,0,0.9207995826624042,,1,0.0
Ta4f,Ta alloy,5/2,Control,1,0.8496861268346514,,1,0.0
Ta4f,Ta alloy,5/2,Control,2,0.8674921266604834,,1,0.0
Ta4f,Ta alloy,5/2,Control,3,0.8584167927412487,,1,0.0
Ta4f,Ta alloy,7/2,BOE,0,0.8294639129543917,,1,0.0
Ta4f,Ta alloy,7/2,BOE,1,-0.04216823734813602,,1,0.0
Ta4f,Ta alloy,7/2,BOE,2,0.8368763295840509,,1,0.0
Ta4f,Ta alloy,7/2,BOE,3,0.41267269107759574,,1,0.0
Ta4f,Ta alloy,7/2,Control,0,0.9107995826624027,,1,0.0
Ta4f,Ta alloy,7/2,Control,1,0.8396861268346498,,1,0.0
Ta4f,Ta alloy,7/2,Control,2,0.8574921266604818,,1,0.0
Ta4f,Ta alloy,7/2,Control,3,0.8484167927412471,,1,0.0
Ta4f,Ta interface,5/2,BOE,0,0.3423856959085505,,1,0.0
Ta4f,Ta interface,5/2,BOE,1,0.3629932590025895,,1,0.0
Ta4f,Ta interface,5/2,BOE,2,0.3704343500451408,,1,0.0
Ta4f,Ta interface,5/2,BOE,3,0.3590019132855282,,1,0.0
Ta4f,Ta interface,5/2,Control,0,0.31286116139526854,,1,0.0
Ta4f,Ta interface,5/2,Control,1,0.31572776599966446,,1,0.0
Ta4f,Ta interface,5/2,Control,2,0.3236076051013548,,1,0.0
Ta4f,Ta interface,5/2,Control,3,0.30507539466400146,,1,0.0
Ta4f,Ta interface,7/2,BOE,0,0.3323856959085525,,1,0.0
Ta4f,Ta interface,7/2,BOE,1,0.3529932590025915,,1,0.0
Ta4f,Ta interface,7/2,BOE,2,0.3604343500451428,,1,0.0
Ta4f,Ta interface,7/2,BOE,3,0.3490019132855302,,1,0.0
Ta4f,Ta interface,7/2,Control,0,0.30286116139527053,,1,0.0
Ta4f,Ta interface,7/2,Control,1,0.30572776599966645,,1,0.0
Ta4f,Ta interface,7/2,Control,2,0.31360760510135677,,1,0.0
Ta4f,Ta interface,7/2,Control,3,0.29507539466400345,,1,0.0
Ta4f,Ta metal,5/2,BOE,0,0.4429551834370393,,1,0.0
Ta4f,Ta metal,5/2,BOE,1,0.43550846665464604,,1,0.0
Ta4f,Ta metal,5/2,BOE,2,0.4311837261019207,,1,0.0
Ta4f,Ta metal,5/2,BOE,3,0.4280331690198942,,1,0.0
Ta4f,Ta metal,5/2,Control,0,0.4207995826838058,,1,0.0
Ta4f,Ta metal,5/2,Control,1,0.41466574241904297,,1,0.0
Ta4f,Ta metal,5/2,Control,2,0.41985176799331114,,1,0.0
Ta4f,Ta metal,5/2,Control,3,0.4102084488193789,,1,0.0
Ta4f,Ta metal,7/2,BOE,0,0.43295518343703776,,1,0.0
Ta4f,Ta metal,7/2,BOE,1,0.4255084666546445,,1,0.0
Ta4f,Ta metal,7/2,BOE,2,0.4211837261019191,,1,0.0
Ta4f,Ta metal,7/2,BOE,3,0.4180331690198926,,1,0.0
Ta4f,Ta metal,7/2,Control,0,0.41079958268380423,,1,0.0
Ta4f,Ta metal,7/2,Control,1,0.4046657424190414,,1,0.0
Ta4f,Ta metal,7/2,Control,2,0.4098517679933096,,1,0.0
Ta4f,Ta metal,7/2,Control,3,0.40020844881937734,,1,0.0
Ta4f,Ta+1,5/2,BOE,0,-0.08385328519413449,,1,0.0
Ta4f,Ta+1,5/2,BOE,1,-0.5079652194811715,,1,0.0
Ta4f,Ta+1,5/2,BOE,2,-0.6583592550311366,,1,0.0
Ta4f,Ta+1,5/2,BOE,3,-0.4934895754392876,,1,0.0
Ta4f,Ta+1,5/2,Control,0,-0.6899999999999942,,1,0.0
Ta4f,Ta+1,5/2,Control,1,-0.6899999999997668,,1,0.0
Ta4f,Ta+1,5/2,Control,2,-0.68999999999998,,1,0.0
Ta4f,Ta+1,5/2,Control,3,-0.6899999999998805,,1,0.0
Ta4f,Ta+1,7/2,BOE,0,-0.0938532851941325,,1,0.0
Ta4f,Ta+1,7/2,BOE,1,-0.5179652194811695,,1,0.0
Ta4f,Ta+1,7/2,BOE,2,-0.6683592550311346,,1,0.0
Ta4f,Ta+1,7/2,BOE,3,-0.5034895754392856,,1,0.0
Ta4f,Ta+1,7/2,Control,0,-0.6999999999999922,,1,0.0
Ta4f,Ta+1,7/2,Control,1,-0.6999999999997648,,1,0.0
Ta4f,Ta+1,7/2,Control,2,-0.699999999999978,,1,0.0
Ta4f,Ta+1,7/2,Control,3,-0.6999999999998785,,1,0.0
Ta4f,Ta+3,5/2,BOE,0,-0.49850010099989106,,1,0.0
Ta4f,Ta+3,5/2,BOE,1,-0.6899999999998592,,1,0.0
Ta4f,Ta+3,5/2,BOE,2,-0.6899999999999835,,1,0.0
Ta4f,Ta+3,5/2,BOE,3,-0.6869440264342188,,1,0.0
Ta4f,Ta+3,5/2,Control,0,-0.6471001821789244,,1,0.0
Ta4f,Ta+3,5/2,Control,1,-0.6194144379345907,,1,0.0
Ta4f,Ta+3,5/2,Control,2,-0.6135406935990986,,1,0.0
Ta4f,Ta+3,5/2,Control,3,-0.6491153002027517,,1,0.0
Ta4f,Ta+3,7/2,BOE,0,-0.5085001009998891,,1,0.0
Ta4f,Ta+3,7/2,BOE,1,-0.6999999999998572,,1,0.0
Ta4f,Ta+3,7/2,BOE,2,-0.6999999999999815,,1,0.0
Ta4f,Ta+3,7/2,BOE,3,-0.6969440264342168,,1,0.0
Ta4f,Ta+3,7/2,Control,0,-0.6571001821789224,,1,0.0
Ta4f,Ta+3,7/2,Control,1,-0.6294144379345887,,1,0.0
Ta4f,Ta+3,7/2,Control,2,-0.6235406935990966,,1,0.0
Ta4f,Ta+3,7/2,Control,3,-0.6591153002027497,,1,0.0
Ta4f,Ta+5 (Ta2O5),5/2,BOE,0,-0.9166037651217565,,1,0.0
Ta4f,Ta+5 (Ta2O5),5/2,BOE,1,-0.9326808000367848,,1,0.0
Ta4f,Ta+5 (Ta2O5),5/2,BOE,2,-0.8534204979367672,,1,0.0
Ta4f,Ta+5 (Ta2O5),5/2,BOE,3,-0.9086839073088626,,1,0.0
Ta4f,Ta+5 (Ta2O5),5/2,Control,0,-0.7510951234930872,,1,0.0
Ta4f,Ta+5 (Ta2O5),5/2,Control,1,-0.8220284535969178,,1,0.0
Ta4f,Ta+5 (Ta2O5),5/2,Control,2,-0.8313548607457726,,1,0.0
Ta4f,Ta+5 (Ta2O5),5/2,Control,3,-0.8268615665545944,,1,0.0
Ta4f,Ta+5 (Ta2O5),7/2,BOE,0,-0.926603765121758,,1,0.0
Ta4f,Ta+5 (Ta2O5),7/2,BOE,1,-0.9426808000367863,,1,0.0
Ta4f,Ta+5 (Ta2O5),7/2,BOE,2,-0.8634204979367688,,1,0.0
Ta4f,Ta+5 (Ta2O5),7/2,BOE,3,-0.9186839073088642,,1,0.0
Ta4f,Ta+5 (Ta2O5),7/2,Control,0,-0.7610951234930887,,1,0.0
Ta4f,Ta+5 (Ta2O5),7/2,Control,1,-0.8320284535969193,,1,0.0
Ta4f,Ta+5 (Ta2O5),7/2,Control,2,-0.8413548607457741,,1,0.0
Ta4f,Ta+5 (Ta2O5),7/2,Control,3,-0.836861566554596,,1,0.0

File: tare_analysis/results/2026-04-04_00-29-52/csv/cabrera_mott_fit.csv
element,x0,x0_err,k,k_err,tau,tau_err,redchi
Ta,1.3977694370669203,0.9999996047619701,0.189255204129668,1.3383396143747301,0.013512764289679282,0.48087621835806,0.006400591838245447
Re,0.6159797978904334,0.9999999979320554,0.10313242638732281,1.279542145382723,0.0010000000000057645,0.09385555261209798,0.019046980310426787

File: tare_analysis/results/2026-04-04_00-29-52/csv/re4f_thickness_group_differences.csv
week,boe_mean,boe_sem,control_mean,control_sem,difference,difference_sem
0,0.6146475364142006,0.0,0.7362918564098823,0.0,-0.1216443199956817,0.0
1,1.2976694175938548,0.0,0.709123871765475,0.0,0.5885455458283798,0.0
2,1.5097596144283894,0.0,0.7219897309602404,0.0,0.7877698834681489,0.0
3,1.3640608190870531,0.0,0.7345786246647682,0.0,0.6294821944222849,0.0

File: tare_analysis/results/2026-04-04_00-29-52/csv/re4f_thickness_timecourse.csv
group,week,mean,std,count,sem
BOE,0,0.6146475364142006,,1,0.0
BOE,1,1.2976694175938548,,1,0.0
BOE,2,1.5097596144283894,,1,0.0
BOE,3,1.3640608190870531,,1,0.0
Control,0,0.7362918564098823,,1,0.0
Control,1,0.709123871765475,,1,0.0
Control,2,0.7219897309602404,,1,0.0
Control,3,0.7345786246647682,,1,0.0

File: tare_analysis/results/2026-04-04_00-29-52/csv/ta4f_thickness_group_differences.csv
week,boe_mean,boe_sem,control_mean,control_sem,difference,difference_sem
0,1.3978405555470337,0.0,3.3995113044656824,0.0,-2.0016707489186487,0.0
1,2.1906187438913665,0.0,3.37158139676479,0.0,-1.1809626528734234,0.0
2,2.4094316978678645,0.0,3.339192458777389,0.0,-0.9297607609095246,0.0
3,2.3806833395307345,0.0,3.422566558912497,0.0,-1.0418832193817624,0.0

File: tare_analysis/results/2026-04-06_19-17-30/csv/re4f_thickness_timecourse.csv
group,week,mean,std,count,sem
BOE,0,0.6146475624104549,,1,0.0
BOE,1,1.2976707461786192,,1,0.0
BOE,2,1.5097585372683904,,1,0.0
BOE,3,1.3640596222330124,,1,0.0
Control,0,0.7362919068243464,,1,0.0
Control,1,0.7091240406993058,,1,0.0
Control,2,0.721989735538275,,1,0.0
Control,3,0.7345786316612956,,1,0.0

File: tare_analysis/results/2026-04-06_22-10-43/csv/be_shift_summary.csv
sample,group,element,species,spin,expected_eV,fitted_eV,stderr_eV,delta_eV
BOE_WK0,BOE,Ta4f,Ta metal,7/2,22.0,22.433097533852028,0.003161337719706937,0.43309753385202754
BOE_WK0,BOE,Ta4f,Ta metal,5/2,23.9,24.343097533852028,0.0031613377123614096,0.4430975338520291
BOE_WK0,BOE,Ta4f,Ta interface,7/2,22.4,22.731568754134322,0.016575910888448314,0.33156875413432374
BOE_WK0,BOE,Ta4f,Ta interface,5/2,24.3,24.641568754134322,0.016575910888448314,0.34156875413432175
BOE_WK0,BOE,Ta4f,Ta alloy,7/2,24.0,24.933097533851708,0.003161337758010706,0.9330975338517078
BOE_WK0,BOE,Ta4f,Ta alloy,5/2,25.9,26.843097533851708,0.003161337758010706,0.9430975338517094
BOE_WK0,BOE,Ta4f,Ta+1,7/2,22.7,22.599572581958753,0.056392311299638495,-0.10042741804124589
BOE_WK0,BOE,Ta4f,Ta+1,5/2,24.6,24.509572581958754,0.056392311193266605,-0.09042741804124788
BOE_WK0,BOE,Ta4f,Ta+3,7/2,24.2,23.675370302414994,0.10660834231065275,-0.5246296975850058
BOE_WK0,BOE,Ta4f,Ta+3,5/2,26.1,25.585370302414994,0.10660834245998721,-0.5146296975850078
BOE_WK0,BOE,Ta4f,Ta+5 (Ta2O5),7/2,26.8,25.8764984374525,0.009881868001099905,-0.9235015625475
BOE_WK0,BOE,Ta4f,Ta+5 (Ta2O5),5/2,28.7,27.7864984374525,0.0098818680100044,-0.9135015625474985
BOE_WK1,BOE,Ta4f,Ta metal,7/2,22.0,22.425508426445635,0.0,0.425508426445635
BOE_WK1,BOE,Ta4f,Ta metal,5/2,23.9,24.335508426445635,0.0,0.4355084264456366
BOE_WK1,BOE,Ta4f,Ta interface,7/2,22.4,22.752993450542174,0.0,0.3529934505421757
BOE_WK1,BOE,Ta4f,Ta interface,5/2,24.3,24.662993450542174,0.0,0.3629934505421737
BOE_WK1,BOE,Ta4f,Ta alloy,7/2,24.0,23.963484629178016,0.0,-0.036515370821984305
BOE_WK1,BOE,Ta4f,Ta alloy,5/2,25.9,25.873484629178016,0.0,-0.026515370821982742
BOE_WK1,BOE,Ta4f,Ta+1,7/2,22.7,22.182032781200625,0.0,-0.5179672187993738
BOE_WK1,BOE,Ta4f,Ta+1,5/2,24.6,24.092032781200626,0.0,-0.5079672187993758
BOE_WK1,BOE,Ta4f,Ta+3,7/2,24.2,23.50000000000001,0.0,-0.6999999999999886
BOE_WK1,BOE,Ta4f,Ta+3,5/2,26.1,25.41000000000001,0.0,-0.6899999999999906
BOE_WK1,BOE,Ta4f,Ta+5 (Ta2O5),7/2,26.8,25.857319197008437,0.0,-0.9426808029915641
BOE_WK1,BOE,Ta4f,Ta+5 (Ta2O5),5/2,28.7,27.767319197008437,0.0,-0.9326808029915625
BOE_WK2,BOE,Ta4f,Ta metal,7/2,22.0,22.42118372902673,0.0071744862741131505,0.42118372902672974
BOE_WK2,BOE,Ta4f,Ta metal,5/2,23.9,24.33118372902673,0.007174486266530473,0.4311837290267313
BOE_WK2,BOE,Ta4f,Ta interface,7/2,22.4,22.760434359206236,0.01090145370043391,0.3604343592062378
BOE_WK2,BOE,Ta4f,Ta interface,5/2,24.3,24.670434359206237,0.01090145370043391,0.3704343592062358
BOE_WK2,BOE,Ta4f,Ta alloy,7/2,24.0,24.836878279033055,0.5004070621490503,0.8368782790330549
BOE_WK2,BOE,Ta4f,Ta alloy,5/2,25.9,26.746878279033055,0.5004070621490503,0.8468782790330565
BOE_WK2,BOE,Ta4f,Ta+1,7/2,22.7,22.031640497952242,0.15303542277319343,-0.6683595020477568
BOE_WK2,BOE,Ta4f,Ta+1,5/2,24.6,23.941640497952243,0.15303542299325015,-0.6583595020477588
BOE_WK2,BOE,Ta4f,Ta+3,7/2,24.2,23.500000000000068,8.705516146086111e-08,-0.6999999999999318
BOE_WK2,BOE,Ta4f,Ta+3,5/2,26.1,25.410000000000068,8.705516146086096e-08,-0.6899999999999338
BOE_WK2,BOE,Ta4f,Ta+5 (Ta2O5),7/2,26.8,25.936579503312345,0.0037533298057645854,-0.863420496687656
BOE_WK2,BOE,Ta4f,Ta+5 (Ta2O5),5/2,28.7,27.846579503312345,0.00375332980034567,-0.8534204966876544
BOE_WK3,BOE,Ta4f,Ta metal,7/2,22.0,22.41803313885718,0.0,0.4180331388571794
BOE_WK3,BOE,Ta4f,Ta metal,5/2,23.9,24.32803313885718,0.0,0.428033138857181
BOE_WK3,BOE,Ta4f,Ta interface,7/2,22.4,22.749002135455147,0.0,0.349002135455148
BOE_WK3,BOE,Ta4f,Ta interface,5/2,24.3,24.659002135455147,0.0,0.35900213545514603
BOE_WK3,BOE,Ta4f,Ta alloy,7/2,24.0,24.430880960790354,0.0,0.4308809607903541
BOE_WK3,BOE,Ta4f,Ta alloy,5/2,25.9,26.340880960790354,0.0,0.44088096079035566
BOE_WK3,BOE,Ta4f,Ta+1,7/2,22.7,22.196507868425268,0.0,-0.5034921315747312
BOE_WK3,BOE,Ta4f,Ta+1,5/2,24.6,24.10650786842527,0.0,-0.49349213157473315
BOE_WK3,BOE,Ta4f,Ta+3,7/2,24.2,23.503056346822294,0.0,-0.6969436531777049
BOE_WK3,BOE,Ta4f,Ta+3,5/2,26.1,25.413056346822295,0.0,-0.6869436531777069
BOE_WK3,BOE,Ta4f,Ta+5 (Ta2O5),7/2,26.8,25.88131608371679,0.0,-0.9186839162832108
BOE_WK3,BOE,Ta4f,Ta+5 (Ta2O5),5/2,28.7,27.79131608371679,0.0,-0.9086839162832092
Control_WK0,Control,Ta4f,Ta metal,7/2,22.0,22.41079958716811,0.005457039985215478,0.4107995871681105
Control_WK0,Control,Ta4f,Ta metal,5/2,23.9,24.32079958716811,0.0054570399938275015,0.42079958716811205
Control_WK0,Control,Ta4f,Ta interface,7/2,22.4,22.7028611962093,0.012845017619158986,0.3028611962093031
Control_WK0,Control,Ta4f,Ta interface,5/2,24.3,24.612861196209302,0.012845017619158986,0.3128611962093011
Control_WK0,Control,Ta4f,Ta alloy,7/2,24.0,24.91079958716414,0.005457041616919205,0.9107995871641386
Control_WK0,Control,Ta4f,Ta alloy,5/2,25.9,26.82079958716414,0.005457041616919205,0.9207995871641401
Control_WK0,Control,Ta4f,Ta+1,7/2,22.7,22.00000000000007,1.2872964013419798e-07,-0.6999999999999282
Control_WK0,Control,Ta4f,Ta+1,5/2,24.6,23.91000000000007,1.287296401341975e-07,-0.6899999999999302
Control_WK0,Control,Ta4f,Ta+3,7/2,24.2,23.54289993326108,0.0721058579942213,-0.65710006673892
Control_WK0,Control,Ta4f,Ta+3,5/2,26.1,25.45289993326108,0.07210585809522704,-0.647100066738922
Control_WK0,Control,Ta4f,Ta+5 (Ta2O5),7/2,26.8,26.038904876324995,0.0024135622153873097,-0.7610951236750054
Control_WK0,Control,Ta4f,Ta+5 (Ta2O5),5/2,28.7,27.948904876324995,0.0024135622180748027,-0.7510951236750039
Control_WK1,Control,Ta4f,Ta metal,7/2,22.0,22.404666363831435,0.018937169296853615,0.40466636383143495
Control_WK1,Control,Ta4f,Ta metal,5/2,23.9,24.314666363831435,0.018937169246779368,0.4146663638314365
Control_WK1,Control,Ta4f,Ta interface,7/2,22.4,22.70572853254953,0.03578177499303913,0.30572853254953003
Control_WK1,Control,Ta4f,Ta interface,5/2,24.3,24.61572853254953,0.03578177499303913,0.31572853254952804
Control_WK1,Control,Ta4f,Ta alloy,7/2,24.0,24.839687186182427,0.10923332048822552,0.8396871861824273
Control_WK1,Control,Ta4f,Ta alloy,5/2,25.9,26.749687186182427,0.10923332048822552,0.8496871861824289
Control_WK1,Control,Ta4f,Ta+1,7/2,22.7,22.000000000000004,2.8961790990458668e-08,-0.6999999999999957
Control_WK1,Control,Ta4f,Ta+1,5/2,24.6,23.910000000000004,2.8961790990458665e-08,-0.6899999999999977
Control_WK1,Control,Ta4f,Ta+3,7/2,24.2,23.57058622919226,0.08120759964460424,-0.6294137708077407
Control_WK1,Control,Ta4f,Ta+3,5/2,26.1,25.48058622919226,0.0812075995596314,-0.6194137708077427
Control_WK1,Control,Ta4f,Ta+5 (Ta2O5),7/2,26.8,25.967971581286108,0.0030852421085475756,-0.8320284187138931
Control_WK1,Control,Ta4f,Ta+5 (Ta2O5),5/2,28.7,27.877971581286108,0.003085242106415315,-0.8220284187138915
Control_WK2,Control,Ta4f,Ta metal,7/2,22.0,22.409852192289236,0.018079069420505037,0.409852192289236
Control_WK2,Control,Ta4f,Ta metal,5/2,23.9,24.319852192289236,0.018079069384050673,0.41985219228923754
Control_WK2,Control,Ta4f,Ta interface,7/2,22.4,22.713608358272474,0.038728790968862746,0.31360835827247513
Control_WK2,Control,Ta4f,Ta interface,5/2,24.3,24.623608358272474,0.038728790968862746,0.32360835827247314
Control_WK2,Control,Ta4f,Ta alloy,7/2,24.0,24.85749452162785,0.0916767977506514,0.8574945216278493
Control_WK2,Control,Ta4f,Ta alloy,5/2,25.9,26.76749452162785,0.0916767977506514,0.8674945216278509
Control_WK2,Control,Ta4f,Ta+1,7/2,22.7,22.0,6.88024298411669e-09,-0.6999999999999993
Control_WK2,Control,Ta4f,Ta+1,5/2,24.6,23.91,6.880242984116688e-09,-0.6900000000000013
Control_WK2,Control,Ta4f,Ta+3,7/2,24.2,23.57646069259589,0.08539739710923092,-0.6235393074041085
Control_WK2,Control,Ta4f,Ta+3,5/2,26.1,25.48646069259589,0.08539739720526372,-0.6135393074041104
Control_WK2,Control,Ta4f,Ta+5 (Ta2O5),7/2,26.8,25.958645175289853,0.003101566245393212,-0.8413548247101481
Control_WK2,Control,Ta4f,Ta+5 (Ta2O5),5/2,28.7,27.868645175289853,0.0031015662512814024,-0.8313548247101465
Control_WK3,Control,Ta4f,Ta metal,7/2,22.0,22.40020841424843,0.019795554614716826,0.40020841424842857
Control_WK3,Control,Ta4f,Ta metal,5/2,23.9,24.31020841424843,0.01979555466681853,0.41020841424843013
Control_WK3,Control,Ta4f,Ta interface,7/2,22.4,22.695075240927537,0.03696636448097459,0.2950752409275381
Control_WK3,Control,Ta4f,Ta interface,5/2,24.3,24.605075240927537,0.03696636448097459,0.30507524092753613
Control_WK3,Control,Ta4f,Ta alloy,7/2,24.0,24.848418612700943,0.10728860489877061,0.848418612700943
Control_WK3,Control,Ta4f,Ta alloy,5/2,25.9,26.758418612700943,0.10728860489877061,0.8584186127009445
Control_WK3,Control,Ta4f,Ta+1,7/2,22.7,22.000000000000004,2.597456011698874e-08,-0.6999999999999957
Control_WK3,Control,Ta4f,Ta+1,5/2,24.6,23.910000000000004,2.5974560116988754e-08,-0.6899999999999977
Control_WK3,Control,Ta4f,Ta+3,7/2,24.2,23.540884989258174,0.08183252195441966,-0.6591150107418251
Control_WK3,Control,Ta4f,Ta+3,5/2,26.1,25.450884989258174,0.08183252189310133,-0.6491150107418271
Control_WK3,Control,Ta4f,Ta+5 (Ta2O5),7/2,26.8,25.96313848011247,0.003107808245241189,-0.8368615198875311
Control_WK3,Control,Ta4f,Ta+5 (Ta2O5),5/2,28.7,27.87313848011247,0.003107808242966934,-0.8268615198875295
BOE_WK0,BOE,Re4f,Re metal,7/2,40.35,40.45999137983027,0.0016398761317407212,0.10999137983026941
BOE_WK0,BOE,Re4f,Re metal,5/2,42.77,42.88709074341864,0.002298137589599493,0.11709074341863612
BOE_WK0,BOE,Re4f,Redp1 (Reδ+1),7/2,40.57,40.67999137983027,0.0016398761347905782,0.10999137983026941
BOE_WK0,BOE,Re4f,Redp1 (Reδ+1),5/2,42.99,43.10709074341864,0.002298137589599493,0.11709074341863612
BOE_WK0,BOE,Re4f,Redp2 (Reδ+2),7/2,40.8,40.909991379830274,0.0016398761347905782,0.10999137983027651
BOE_WK0,BOE,Re4f,Redp2 (Reδ+2),5/2,43.22,43.33709074341864,0.002298137589599493,0.11709074341864323
BOE_WK0,BOE,Re4f,Redp3 (Reδ+3),7/2,41.08,41.18999137983027,0.0016398761347905782,0.10999137983026941
BOE_WK0,BOE,Re4f,Redp3 (Reδ+3),5/2,43.5,43.61709074341863,0.002298137589599493,0.11709074341862902
BOE_WK0,BOE,Re4f,ReO2 (Re4+),7/2,42.2,41.80000000000007,3.8002470489850704e-08,-0.39999999999993463
BOE_WK0,BOE,Re4f,ReO2 (Re4+),5/2,44.62,44.22709936358844,0.002240693727953717,-0.3929006364115608
BOE_WK0,BOE,Re4f,ReO3 (Re6+),7/2,43.1,42.778654161321086,0.04326781566430719,-0.32134583867891564
BOE_WK0,BOE,Re4f,ReO3 (Re6+),5/2,45.52,45.205753524909454,0.042327402047901454,-0.3142464750905489
BOE_WK0,BOE,Re4f,Re2O7 (Re7+),7/2,45.5,45.78606983435057,0.09415609494021959,0.2860698343505703
BOE_WK0,BOE,Re4f,Re2O7 (Re7+),5/2,47.92,48.21316919793894,0.09447518752673262,0.29316919793893703
BOE_WK1,BOE,Re4f,Re metal,7/2,40.35,40.450271885481065,0.002843598579488212,0.1002718854810638
BOE_WK1,BOE,Re4f,Re metal,5/2,42.77,42.87828919831072,0.0036171400138574478,0.1082891983107146
BOE_WK1,BOE,Re4f,Redp1 (Reδ+1),7/2,40.57,40.670271885481064,0.0028435985766328796,0.1002718854810638
BOE_WK1,BOE,Re4f,Redp1 (Reδ+1),5/2,42.99,43.09828919831072,0.0036171400138574478,0.1082891983107146
BOE_WK1,BOE,Re4f,Redp2 (Reδ+2),7/2,40.8,40.90027188548107,0.0028435985766328796,0.10027188548107091
BOE_WK1,BOE,Re4f,Redp2 (Reδ+2),5/2,43.22,43.32828919831072,0.0036171400138574478,0.1082891983107217
BOE_WK1,BOE,Re4f,Redp3 (Reδ+3),7/2,41.08,41.18027188548106,0.0028435985766328796,0.1002718854810638
BOE_WK1,BOE,Re4f,Redp3 (Reδ+3),5/2,43.5,43.608289198310715,0.0036171400138574478,0.1082891983107146
BOE_WK1,BOE,Re4f,ReO2 (Re4+),7/2,42.2,41.80565664638886,0.04096409601777802,-0.39434335361114137
BOE_WK1,BOE,Re4f,ReO2 (Re4+),5/2,44.62,44.233673959218514,0.04204747182501176,-0.38632604078148347
BOE_WK1,BOE,Re4f,ReO3 (Re6+),7/2,43.1,43.22637528534579,0.04219927284121694,0.12637528534578735
BOE_WK1,BOE,Re4f,ReO3 (Re6+),5/2,45.52,45.65439259817544,0.04233126868273376,0.13439259817543814
BOE_WK1,BOE,Re4f,Re2O7 (Re7+),7/2,45.5,45.82395817367624,0.007244197871601755,0.3239581736762389
BOE_WK1,BOE,Re4f,Re2O7 (Re7+),5/2,47.92,48.25197548650589,0.00794237793815033,0.3319754865058897
BOE_WK2,BOE,Re4f,Re metal,7/2,40.35,40.45289771271957,0.0034298338047160206,0.10289771271956738
BOE_WK2,BOE,Re4f,Re metal,5/2,42.77,42.879677177756186,0.0044195436601944926,0.10967717775618269
BOE_WK2,BOE,Re4f,Redp1 (Reδ+1),7/2,40.57,40.67289771271957,0.003429833811021931,0.10289771271956738
BOE_WK2,BOE,Re4f,Redp1 (Reδ+1),5/2,42.99,43.099677177756185,0.0044195436601944926,0.10967717775618269
BOE_WK2,BOE,Re4f,Redp2 (Reδ+2),7/2,40.8,40.90289771271957,0.003429833811021931,0.10289771271957449
BOE_WK2,BOE,Re4f,Redp2 (Reδ+2),5/2,43.22,43.32967717775619,0.0044195436601944926,0.10967717775618979
BOE_WK2,BOE,Re4f,Redp3 (Reδ+3),7/2,41.08,41.182897712719566,0.003429833811021931,0.10289771271956738
BOE_WK2,BOE,Re4f,Redp3 (Reδ+3),5/2,43.5,43.60967717775618,0.004419543853462495,0.10967717775618269
BOE_WK2,BOE,Re4f,ReO2 (Re4+),7/2,42.2,41.854735100166565,0.050112775837894454,-0.3452648998334382
BOE_WK2,BOE,Re4f,ReO2 (Re4+),5/2,44.62,44.28151456520318,0.051552261121274194,-0.3384854347968158
BOE_WK2,BOE,Re4f,ReO3 (Re6+),7/2,43.1,43.282409661031735,0.04949262904236338,0.18240966103173406
BOE_WK2,BOE,Re4f,ReO3 (Re6+),5/2,45.52,45.70918912606835,0.05006208240736096,0.18918912606834937
BOE_WK2,BOE,Re4f,Re2O7 (Re7+),7/2,45.5,45.72530841462831,0.005674799669872665,0.22530841462830864
BOE_WK2,BOE,Re4f,Re2O7 (Re7+),5/2,47.92,48.152087879664926,0.006761422620875962,0.23208787966492395
BOE_WK3,BOE,Re4f,Re metal,7/2,40.35,40.44505923042202,0.003366665019745588,0.09505923042201658
BOE_WK3,BOE,Re4f,Re metal,5/2,42.77,42.87208894985211,0.004272933658315845,0.10208894985211003
BOE_WK3,BOE,Re4f,Redp1 (Reδ+1),7/2,40.57,40.66505923042202,0.003366665025493091,0.09505923042201658
BOE_WK3,BOE,Re4f,Redp1 (Reδ+1),5/2,42.99,43.09208894985211,0.004272933658315845,0.10208894985211003
BOE_WK3,BOE,Re4f,Redp2 (Reδ+2),7/2,40.8,40.89505923042202,0.003366665025493091,0.09505923042202369
BOE_WK3,BOE,Re4f,Redp2 (Reδ+2),5/2,43.22,43.322088949852116,0.004272933658315845,0.10208894985211714
BOE_WK3,BOE,Re4f,Redp3 (Reδ+3),7/2,41.08,41.175059230422015,0.003366665025493091,0.09505923042201658
BOE_WK3,BOE,Re4f,Redp3 (Reδ+3),5/2,43.5,43.60208894985211,0.004272933658315845,0.10208894985211003
BOE_WK3,BOE,Re4f,ReO2 (Re4+),7/2,42.2,41.82364366204707,0.050889953548000376,-0.37635633795293444
BOE_WK3,BOE,Re4f,ReO2 (Re4+),5/2,44.62,44.250673381477164,0.052127550201480084,-0.3693266185228339
BOE_WK3,BOE,Re4f,ReO3 (Re6+),7/2,43.1,43.19587491199962,0.05388351572242795,0.09587491199961562
BOE_WK3,BOE,Re4f,ReO3 (Re6+),5/2,45.52,45.62290463142971,0.05404829717118875,0.10290463142970907
BOE_WK3,BOE,Re4f,Re2O7 (Re7+),7/2,45.5,45.9220381240077,0.007015128742493451,0.4220381240076989
BOE_WK3,BOE,Re4f,Re2O7 (Re7+),5/2,47.92,48.349067843437794,0.007636399846679277,0.42906784343779236
Control_WK0,Control,Re4f,Re metal,7/2,40.35,40.46018458558453,0.0019413301861759115,0.11018458558452693
Control_WK0,Control,Re4f,Re metal,5/2,42.77,42.885461430209034,0.0028222832836339016,0.11546143020903088
Control_WK0,Control,Re4f,Redp1 (Reδ+1),7/2,40.57,40.68018458558453,0.0019413301856261744,0.11018458558452693
Control_WK0,Control,Re4f,Redp1 (Reδ+1),5/2,42.99,43.10546143020903,0.0028222832836339016,0.11546143020903088
Control_WK0,Control,Re4f,Redp2 (Reδ+2),7/2,40.8,40.91018458558453,0.0019413301856261744,0.11018458558453403
Control_WK0,Control,Re4f,Redp2 (Reδ+2),5/2,43.22,43.33546143020904,0.0028222832836339016,0.11546143020903799
Control_WK0,Control,Re4f,Redp3 (Reδ+3),7/2,41.08,41.190184585584525,0.0019413301856261744,0.11018458558452693
Control_WK0,Control,Re4f,Redp3 (Reδ+3),5/2,43.5,43.61546143020903,0.0028222832836339016,0.11546143020903088
Control_WK0,Control,Re4f,ReO2 (Re4+),7/2,42.2,41.8,1.6950260103180676e-09,-0.4000000000000057
Control_WK0,Control,Re4f,ReO2 (Re4+),5/2,44.62,44.2252768446245,0.0026301718211430318,-0.3947231553754946
Control_WK0,Control,Re4f,ReO3 (Re6+),7/2,43.1,43.00778350334448,0.06269773708888132,-0.09221649665552434
Control_WK0,Control,Re4f,ReO3 (Re6+),5/2,45.52,45.43306034796898,0.06258372759712118,-0.08693965203102039
Control_WK0,Control,Re4f,Re2O7 (Re7+),7/2,45.5,46.109921897049446,0.018279873009475072,0.6099218970494462
Control_WK0,Control,Re4f,Re2O7 (Re7+),5/2,47.92,48.53519874167395,0.018231029892624734,0.6151987416739502
Control_WK1,Control,Re4f,Re metal,7/2,40.35,40.44867361589438,0.002662677745023089,0.09867361589437706
Control_WK1,Control,Re4f,Re metal,5/2,42.77,42.87296565755676,0.0034020587222686792,0.10296565755675857
Control_WK1,Control,Re4f,Redp1 (Reδ+1),7/2,40.57,40.66867361589438,0.002662677752213792,0.09867361589437706
Control_WK1,Control,Re4f,Redp1 (Reδ+1),5/2,42.99,43.09296565755676,0.0034020587222686792,0.10296565755675857
Control_WK1,Control,Re4f,Redp2 (Reδ+2),7/2,40.8,40.89867361589438,0.002662677752213792,0.09867361589438417
Control_WK1,Control,Re4f,Redp2 (Reδ+2),5/2,43.22,43.322965657556765,0.0034020587222686792,0.10296565755676568
Control_WK1,Control,Re4f,Redp3 (Reδ+3),7/2,41.08,41.178673615894375,0.002662677752213792,0.09867361589437706
Control_WK1,Control,Re4f,Redp3 (Reδ+3),5/2,43.5,43.60296565755676,0.0034020587222686792,0.10296565755675857
Control_WK1,Control,Re4f,ReO2 (Re4+),7/2,42.2,41.800000000000026,3.234263405563593e-08,-0.39999999999997726
Control_WK1,Control,Re4f,ReO2 (Re4+),5/2,44.62,44.22429204166241,0.002843598320331736,-0.39570795833758865
Control_WK1,Control,Re4f,ReO3 (Re6+),7/2,43.1,42.94553872976603,0.05765007986057236,-0.15446127023397338
Control_WK1,Control,Re4f,ReO3 (Re6+),5/2,45.52,45.36983077142841,0.05659055074040093,-0.15016922857159187
Control_WK1,Control,Re4f,Re2O7 (Re7+),7/2,45.5,45.973405215089635,0.01762013331343069,0.4734052150896346
Control_WK1,Control,Re4f,Re2O7 (Re7+),5/2,47.92,48.39769725675202,0.018085905181441136,0.47769725675201613
Control_WK2,Control,Re4f,Re metal,7/2,40.35,40.45248935097982,0.002687463993337393,0.10248935097981615
Control_WK2,Control,Re4f,Re metal,5/2,42.77,42.87519735962331,0.0034488184126993202,0.10519735962330401
Control_WK2,Control,Re4f,Redp1 (Reδ+1),7/2,40.57,40.672489350979816,0.002687463995004136,0.10248935097981615
Control_WK2,Control,Re4f,Redp1 (Reδ+1),5/2,42.99,43.095197359623306,0.0034488184126993202,0.10519735962330401
Control_WK2,Control,Re4f,Redp2 (Reδ+2),7/2,40.8,40.90248935097982,0.002687463995004136,0.10248935097982326
Control_WK2,Control,Re4f,Redp2 (Reδ+2),5/2,43.22,43.32519735962331,0.0034488184126993202,0.10519735962331112
Control_WK2,Control,Re4f,Redp3 (Reδ+3),7/2,41.08,41.182489350979814,0.002687463995004136,0.10248935097981615
Control_WK2,Control,Re4f,Redp3 (Reδ+3),5/2,43.5,43.605197359623304,0.0034488184126993202,0.10519735962330401
Control_WK2,Control,Re4f,ReO2 (Re4+),7/2,42.2,41.80000000000001,2.445443185940021e-08,-0.3999999999999915
Control_WK2,Control,Re4f,ReO2 (Re4+),5/2,44.62,44.2227080086435,0.0028845261177432597,-0.3972919913564965
Control_WK2,Control,Re4f,ReO3 (Re6+),7/2,43.1,42.96175033594604,0.05647241200503044,-0.13824966405395855
Control_WK2,Control,Re4f,ReO3 (Re6+),5/2,45.52,45.38445834458953,0.055338225376251424,-0.1355416554104707
Control_WK2,Control,Re4f,Re2O7 (Re7+),7/2,45.5,45.959095568786225,0.01774871049969188,0.4590955687862248
Control_WK2,Control,Re4f,Re2O7 (Re7+),5/2,47.92,48.381803577429714,0.018294318198188154,0.4618035774297127
Control_WK3,Control,Re4f,Re metal,7/2,40.35,40.44915266809255,0.0021181120144812262,0.0991526680925503
Control_WK3,Control,Re4f,Re metal,5/2,42.77,42.8714978666365,0.0029415987665589215,0.10149786663649962
Control_WK3,Control,Re4f,Redp1 (Reδ+1),7/2,40.57,40.66915266809255,0.002118112016573778,0.0991526680925503
Control_WK3,Control,Re4f,Redp1 (Reδ+1),5/2,42.99,43.0914978666365,0.0029415987665589215,0.10149786663649962
Control_WK3,Control,Re4f,Redp2 (Reδ+2),7/2,40.8,40.899152668092555,0.002118112016573778,0.0991526680925574
Control_WK3,Control,Re4f,Redp2 (Reδ+2),5/2,43.22,43.321497866636506,0.0029415987665589215,0.10149786663650673
Control_WK3,Control,Re4f,Redp3 (Reδ+3),7/2,41.08,41.17915266809255,0.002118112016573778,0.0991526680925503
Control_WK3,Control,Re4f,Redp3 (Reδ+3),5/2,43.5,43.60149786663651,0.002941598755149949,0.10149786663650673
Control_WK3,Control,Re4f,ReO2 (Re4+),7/2,42.2,41.800000000000004,1.1321968654016707e-08,-0.3999999999999986
Control_WK3,Control,Re4f,ReO2 (Re4+),5/2,44.62,44.22234519854396,0.0027286699699280025,-0.39765480145603505
Control_WK3,Control,Re4f,ReO3 (Re6+),7/2,43.1,42.983691923068825,0.05328051282061544,-0.11630807693117617
Control_WK3,Control,Re4f,ReO3 (Re6+),5/2,45.52,45.40603712161278,0.05238101136416787,-0.11396287838721975
Control_WK3,Control,Re4f,Re2O7 (Re7+),7/2,45.5,45.960968010269795,0.01625727270648665,0.46096801026979506
Control_WK3,Control,Re4f,Re2O7 (Re7+),5/2,47.92,48.383313208813746,0.016727060843758423,0.4633132088137444
