Repository: dandan002/TaRe-Analysis-Code

## Analysis of Tantalum Rhenium Alloys for Use in Superconducting Qubits
This is the companion repository for the thesis with the same title submitted to Princeton University on 04/13/2026. This includes basic SEM images in the SEM directory, a full XPS analysis suite in tare_analysis, the full thesis .tex build in thesis_document, and a phased-buildout of an XRD_analysis pipeline in XRD_analysis, although actual XRD analysis was done through software in provided by the Princeton Imaging and Analysis Center.

In detail:
- The papers directory contains a subset of the literature cited in the thesis.

File: tare_analysis/results/2026-04-06_22-19-13/csv/cabrera_mott_fit.csv
element,x0,x0_err,k,k_err,tau,tau_err,redchi
Ta,1.393128949967819,0.999999624662695,0.18923060027407565,1.3369178349060218,0.013174435781611742,0.4706284532339251,0.006400136624927553
Re,0.61598001700905,0.9999999979320583,0.10313234662896932,1.2795421620113578,0.0010000000000056734,0.09385562645514052,0.019046847644157667

File: tare_analysis/results/2026-04-09_11-50-09/csv/be_shift_summary.csv
sample,group,element,species,spin,expected_eV,fitted_eV,stderr_eV,delta_eV
BOE_WK0,BOE,Ta4f,Ta metal,7/2,22.0,22.43370425801955,0.0,0.43370425801954937
BOE_WK0,BOE,Ta4f,Ta metal,5/2,23.9,24.34370425801955,0.0,0.44370425801955093
BOE_WK0,BOE,Ta4f,Ta interface,7/2,22.4,22.712014982406238,0.0,0.3120149824062395
BOE_WK0,BOE,Ta4f,Ta interface,5/2,24.3,24.622014982406238,0.0,0.3220149824062375
BOE_WK0,BOE,Ta4f,Ta alloy,7/2,24.0,23.93370425801955,0.0,-0.06629574198045063
BOE_WK0,BOE,Ta4f,Ta alloy,5/2,25.9,25.84370425801955,0.0,-0.056295741980449066
BOE_WK0,BOE,Ta4f,Ta+1,7/2,22.7,22.72205830004281,0.0,0.022058300042811396
BOE_WK0,BOE,Ta4f,Ta+1,5/2,24.6,24.63205830004281,0.0,0.03205830004280941
BOE_WK0,BOE,Ta4f,Ta+3,7/2,24.2,24.203541535359843,0.0,0.003541535359843806
BOE_WK0,BOE,Ta4f,Ta+3,5/2,26.1,26.113541535359843,0.0,0.013541535359841816
BOE_WK0,BOE,Ta4f,Ta+5 (Ta2O5),7/2,26.8,25.872165423714748,0.0,-0.9278345762852531
BOE_WK0,BOE,Ta4f,Ta+5 (Ta2O5),5/2,28.7,27.782165423714748,0.0,-0.9178345762852516
BOE_WK1,BOE,Ta4f,Ta metal,7/2,22.0,22.42553717100441,0.0,0.4255371710044109
BOE_WK1,BOE,Ta4f,Ta metal,5/2,23.9,24.33553717100441,0.0,0.43553717100441247
BOE_WK1,BOE,Ta4f,Ta interface,7/2,22.4,22.752907559375036,0.0,0.35290755937503704
BOE_WK1,BOE,Ta4f,Ta interface,5/2,24.3,24.662907559375036,0.0,0.36290755937503505
BOE_WK1,BOE,Ta4f,Ta alloy,7/2,24.0,23.93053717100441,0.0,-0.06946282899559009
BOE_WK1,BOE,Ta4f,Ta alloy,5/2,25.9,25.84053717100441,0.0,-0.059462828995588524
BOE_WK1,BOE,Ta4f,Ta+1,7/2,22.7,22.183606465650982,0.0,-0.5163935343490174
BOE_WK1,BOE,Ta4f,Ta+1,5/2,24.6,24.093606465650982,0.0,-0.5063935343490193
BOE_WK1,BOE,Ta4f,Ta+3,7/2,24.2,23.500000000000085,0.0,-0.699999999999914
BOE_WK1,BOE,Ta4f,Ta+3,5/2,26.1,25.410000000000085,0.0,-0.689999999999916
BOE_WK1,BOE,Ta4f,Ta+5 (Ta2O5),7/2,26.8,25.85732469123195,0.0,-0.9426753087680524
BOE_WK1,BOE,Ta4f,Ta+5 (Ta2O5),5/2,28.7,27.76732469123195,0.0,-0.9326753087680508
BOE_WK2,BOE,Ta4f,Ta metal,7/2,22.0,22.42118566010771,0.021330303368067335,0.4211856601077102
BOE_WK2,BOE,Ta4f,Ta metal,5/2,23.9,24.33118566010771,0.021330303322945783,0.43118566010771175
BOE_WK2,BOE,Ta4f,Ta interface,7/2,22.4,22.760434003380254,0.040314363361992685,0.3604340033802558
BOE_WK2,BOE,Ta4f,Ta interface,5/2,24.3,24.670434003380254,0.040314363361992685,0.3704340033802538
BOE_WK2,BOE,Ta4f,Ta alloy,7/2,24.0,24.836939079730026,1.2382562206158287,0.8369390797300262
BOE_WK2,BOE,Ta4f,Ta alloy,5/2,25.9,26.746939079730026,1.2382562206158287,0.8469390797300278
BOE_WK2,BOE,Ta4f,Ta+1,7/2,22.7,22.03169245474951,0.1693456923748104,-0.6683075452504887
BOE_WK2,BOE,Ta4f,Ta+1,5/2,24.6,23.94169245474951,0.16934569276015782,-0.6583075452504907
BOE_WK2,BOE,Ta4f,Ta+3,7/2,24.2,23.500000000000004,0.081627669995119,-0.6999999999999957
BOE_WK2,BOE,Ta4f,Ta+3,5/2,26.1,25.410000000000004,0.081627669995119,-0.6899999999999977
BOE_WK2,BOE,Ta4f,Ta+5 (Ta2O5),7/2,26.8,25.93657975939543,0.004901929888664488,-0.8634202406045723
BOE_WK2,BOE,Ta4f,Ta+5 (Ta2O5),5/2,28.7,27.84657975939543,0.004901929878248732,-0.8534202406045708
BOE_WK3,BOE,Ta4f,Ta metal,7/2,22.0,22.41931399150184,0.023132088101972696,0.41931399150184134
BOE_WK3,BOE,Ta4f,Ta metal,5/2,23.9,24.32931399150184,0.023132088138426717,0.4293139915018429
BOE_WK3,BOE,Ta4f,Ta interface,7/2,22.4,22.754862416852525,0.048373938601345826,0.3548624168525265
BOE_WK3,BOE,Ta4f,Ta interface,5/2,24.3,24.664862416852525,0.048373938601345826,0.3648624168525245
BOE_WK3,BOE,Ta4f,Ta alloy,7/2,24.0,23.91931399150184,0.39512070393283694,-0.08068600849815866
BOE_WK3,BOE,Ta4f,Ta alloy,5/2,25.9,25.82931399150184,0.39512070393283694,-0.0706860084981571
BOE_WK3,BOE,Ta4f,Ta+1,7/2,22.7,22.192515658231134,0.20079584645020795,-0.5074843417688655
BOE_WK3,BOE,Ta4f,Ta+1,5/2,24.6,24.102515658231134,0.20079584602873324,-0.49748434176886747
BOE_WK3,BOE,Ta4f,Ta+3,7/2,24.2,23.500000000000004,0.184586644062937,-0.6999999999999957
BOE_WK3,BOE,Ta4f,Ta+3,5/2,26.1,25.410000000000004,0.18458664406293704,-0.6899999999999977
BOE_WK3,BOE,Ta4f,Ta+5 (Ta2O5),7/2,26.8,25.88081863287995,0.003523786876898928,-0.9191813671200499
BOE_WK3,BOE,Ta4f,Ta+5 (Ta2O5),5/2,28.7,27.79081863287995,0.0035237868731605414,-0.9091813671200484
Control_WK0,Control,Ta4f,Ta metal,7/2,22.0,22.410799639097593,0.03199559786127597,0.4107996390975934
Control_WK0,Control,Ta4f,Ta metal,5/2,23.9,24.320799639097594,0.031995597837630785,0.420799639097595
Control_WK0,Control,Ta4f,Ta interface,7/2,22.4,22.7028610657029,0.04381179516283024,0.3028610657029027
Control_WK0,Control,Ta4f,Ta interface,5/2,24.3,24.6128610657029,0.04381179516283024,0.31286106570290073
Control_WK0,Control,Ta4f,Ta alloy,7/2,24.0,24.910799639097593,0.07610223464184608,0.9107996390975934
Control_WK0,Control,Ta4f,Ta alloy,5/2,25.9,26.820799639097594,0.07610223464184608,0.920799639097595
Control_WK0,Control,Ta4f,Ta+1,7/2,22.7,22.000000000000135,0.20337015667330144,-0.6999999999998643
Control_WK0,Control,Ta4f,Ta+1,5/2,24.6,23.910000000000135,0.20337015667330008,-0.6899999999998663
Control_WK0,Control,Ta4f,Ta+3,7/2,24.2,23.54289951292351,0.08933125370435088,-0.6571004870764909
Control_WK0,Control,Ta4f,Ta+3,5/2,26.1,25.45289951292351,0.08933125361510368,-0.6471004870764929
Control_WK0,Control,Ta4f,Ta+5 (Ta2O5),7/2,26.8,26.038904885736137,0.003150096407589812,-0.7610951142638633
Control_WK0,Control,Ta4f,Ta+5 (Ta2O5),5/2,28.7,27.948904885736138,0.0031500964099589043,-0.7510951142638618
Control_WK1,Control,Ta4f,Ta metal,7/2,22.0,22.404664192331012,0.03126141371909212,0.4046641923310119
Control_WK1,Control,Ta4f,Ta metal,5/2,23.9,24.314664192331012,0.03126141367233549,0.4146641923310135
Control_WK1,Control,Ta4f,Ta interface,7/2,22.4,22.70572420265047,0.04410208151073945,0.3057242026504703
Control_WK1,Control,Ta4f,Ta interface,5/2,24.3,24.61572420265047,0.04410208151073945,0.3157242026504683
Control_WK1,Control,Ta4f,Ta alloy,7/2,24.0,24.839688872692754,0.12451989732714264,0.8396888726927543
Control_WK1,Control,Ta4f,Ta alloy,5/2,25.9,26.749688872692754,0.12451989732714264,0.8496888726927558
Control_WK1,Control,Ta4f,Ta+1,7/2,22.7,22.0000000000138,0.2481722539216038,-0.6999999999862005
Control_WK1,Control,Ta4f,Ta+1,5/2,24.6,23.9100000000138,0.248172253921448,-0.6899999999862025
Control_WK1,Control,Ta4f,Ta+3,7/2,24.2,23.570581339028067,0.08644691222637049,-0.6294186609719326
Control_WK1,Control,Ta4f,Ta+3,5/2,26.1,25.480581339028067,0.08644691214538994,-0.6194186609719345
Control_WK1,Control,Ta4f,Ta+5 (Ta2O5),7/2,26.8,25.967971642091822,0.0032457923710628757,-0.8320283579081789
Control_WK1,Control,Ta4f,Ta+5 (Ta2O5),5/2,28.7,27.877971642091822,0.003245792376119648,-0.8220283579081773
Control_WK2,Control,Ta4f,Ta metal,7/2,22.0,22.409853000948903,0.02873816055865958,0.4098530009489032
Control_WK2,Control,Ta4f,Ta metal,5/2,23.9,24.319853000948903,0.028738160533804926,0.41985300094890476
Control_WK2,Control,Ta4f,Ta interface,7/2,22.4,22.713610271616776,0.043573578080820685,0.3136102716167777
Control_WK2,Control,Ta4f,Ta interface,5/2,24.3,24.623610271616776,0.043573578080820685,0.3236102716167757
Control_WK2,Control,Ta4f,Ta alloy,7/2,24.0,24.857494115536856,0.09069045497490265,0.8574941155368556
Control_WK2,Control,Ta4f,Ta alloy,5/2,25.9,26.767494115536856,0.09069045497490265,0.8674941155368572
Control_WK2,Control,Ta4f,Ta+1,7/2,22.7,22.000000000000004,0.19764756427012467,-0.6999999999999957
Control_WK2,Control,Ta4f,Ta+1,5/2,24.6,23.910000000000004,0.19764756427012467,-0.6899999999999977
Control_WK2,Control,Ta4f,Ta+3,7/2,24.2,23.576465142632458,0.08365884505566733,-0.6235348573675417
Control_WK2,Control,Ta4f,Ta+3,5/2,26.1,25.486465142632458,0.08365884501031812,-0.6135348573675437
Control_WK2,Control,Ta4f,Ta+5 (Ta2O5),7/2,26.8,25.95864512649359,0.0031051779405652504,-0.8413548735064111
Control_WK2,Control,Ta4f,Ta+5 (Ta2O5),5/2,28.7,27.86864512649359,0.00310517793803748,-0.8313548735064096
Control_WK3,Control,Ta4f,Ta metal,7/2,22.0,22.40020764675158,0.03149427154347854,0.4002076467515785
Control_WK3,Control,Ta4f,Ta metal,5/2,23.9,24.31020764675158,0.03149427153221516,0.41020764675158006
Control_WK3,Control,Ta4f,Ta interface,7/2,22.4,22.69507393498478,0.04368630309503042,0.2950739349847815
Control_WK3,Control,Ta4f,Ta interface,5/2,24.3,24.60507393498478,0.04368630309503042,0.3050739349847795
Control_WK3,Control,Ta4f,Ta alloy,7/2,24.0,24.848415768958873,0.10736586102313504,0.8484157689588727
Control_WK3,Control,Ta4f,Ta alloy,5/2,25.9,26.758415768958873,0.10736586102313504,0.8584157689588743
Control_WK3,Control,Ta4f,Ta+1,7/2,22.7,22.000000000000515,0.23170369566572224,-0.6999999999994841
Control_WK3,Control,Ta4f,Ta+1,5/2,24.6,23.910000000000515,0.23170369566571666,-0.6899999999994861
Control_WK3,Control,Ta4f,Ta+3,7/2,24.2,23.540883657134973,0.08195233905806194,-0.6591163428650262
Control_WK3,Control,Ta4f,Ta+3,5/2,26.1,25.450883657134973,0.08195233906913753,-0.6491163428650282
Control_WK3,Control,Ta4f,Ta+5 (Ta2O5),7/2,26.8,25.963138412587153,0.00312236842304722,-0.836861587412848
Control_WK3,Control,Ta4f,Ta+5 (Ta2O5),5/2,28.7,27.873138412587153,0.0031223684288830124,-0.8268615874128464
BOE_WK0,BOE,Re4f,Re metal,7/2,40.35,40.45999141630332,0.022808839944299365,0.10999141630331621
BOE_WK0,BOE,Re4f,Re metal,5/2,42.77,42.88709074768626,0.022687752077772263,0.11709074768625527
BOE_WK0,BOE,Re4f,Redp1 (Reδ+1),7/2,40.57,40.67999141630332,0.022808839966158213,0.10999141630331621
BOE_WK0,BOE,Re4f,Redp1 (Reδ+1),5/2,42.99,43.10709074768626,0.022687752077772263,0.11709074768625527
BOE_WK0,BOE,Re4f,Redp2 (Reδ+2),7/2,40.8,40.90999141630332,0.022808839966158213,0.10999141630332332
BOE_WK0,BOE,Re4f,Redp2 (Reδ+2),5/2,43.22,43.33709074768626,0.022687752077772263,0.11709074768626238
BOE_WK0,BOE,Re4f,Redp3 (Reδ+3),7/2,41.08,41.189991416303315,0.022808839966158213,0.10999141630331621
BOE_WK0,BOE,Re4f,Redp3 (Reδ+3),5/2,43.5,43.617090747686255,0.022687752077772263,0.11709074768625527
BOE_WK0,BOE,Re4f,ReO2 (Re4+),7/2,42.2,41.800000000000004,0.03900131788845381,-0.3999999999999986
BOE_WK0,BOE,Re4f,ReO2 (Re4+),5/2,44.62,44.227099331382945,0.03840511020224063,-0.3929006686170524
BOE_WK0,BOE,Re4f,ReO3 (Re6+),7/2,43.1,42.778656363693706,0.11230173820262604,-0.32134363630629537
BOE_WK0,BOE,Re4f,ReO3 (Re6+),5/2,45.52,45.20575569507665,0.11138776600163733,-0.3142443049233563
BOE_WK0,BOE,Re4f,Re2O7 (Re7+),7/2,45.5,45.78606651186058,0.08737911909564623,0.2860665118605823
BOE_WK0,BOE,Re4f,Re2O7 (Re7+),5/2,47.92,48.21316584324352,0.0876234260798574,0.29316584324352135
BOE_WK1,BOE,Re4f,Re metal,7/2,40.35,40.450272402484856,0.02553445408160798,0.1002724024848547
BOE_WK1,BOE,Re4f,Re metal,5/2,42.77,42.87828983798055,0.025998121090457623,0.10828983798054992
BOE_WK1,BOE,Re4f,Redp1 (Reδ+1),7/2,40.57,40.670272402484855,0.02553445403061275,0.1002724024848547
BOE_WK1,BOE,Re4f,Redp1 (Reδ+1),5/2,42.99,43.09828983798055,0.025998121090457623,0.10828983798054992
BOE_WK1,BOE,Re4f,Redp2 (Reδ+2),7/2,40.8,40.90027240248486,0.02553445403061275,0.1002724024848618
BOE_WK1,BOE,Re4f,Redp2 (Reδ+2),5/2,43.22,43.328289837980556,0.025998121090457623,0.10828983798055702
BOE_WK1,BOE,Re4f,Redp3 (Reδ+3),7/2,41.08,41.18027240248485,0.02553445403061275,0.1002724024848547
BOE_WK1,BOE,Re4f,Redp3 (Reδ+3),5/2,43.5,43.60828983798055,0.025998121090457623,0.10828983798054992
BOE_WK1,BOE,Re4f,ReO2 (Re4+),7/2,42.2,41.80566663164312,0.06925559439472634,-0.3943333683568824
BOE_WK1,BOE,Re4f,ReO2 (Re4+),5/2,44.62,44.23368406713882,0.0697162230907238,-0.38631593286118004
BOE_WK1,BOE,Re4f,ReO3 (Re6+),7/2,43.1,43.22638404396488,0.28106810589572767,0.12638404396487601
BOE_WK1,BOE,Re4f,ReO3 (Re6+),5/2,45.52,45.654401479460574,0.2827531971860176,0.13440147946057124
BOE_WK1,BOE,Re4f,Re2O7 (Re7+),7/2,45.5,45.82395819005184,0.009730076294043584,0.32395819005184023
BOE_WK1,BOE,Re4f,Re2O7 (Re7+),5/2,47.92,48.25197562554754,0.009850109074570944,0.33197562554753546
BOE_WK2,BOE,Re4f,Re metal,7/2,40.35,40.452897573360204,0.03151996502088746,0.10289757336020244
BOE_WK2,BOE,Re4f,Re metal,5/2,42.77,42.87967680718331,0.03202350261137064,0.10967680718330541
BOE_WK2,BOE,Re4f,Redp1 (Reδ+1),7/2,40.57,40.6728975733602,0.03151996500165375,0.10289757336020244
BOE_WK2,BOE,Re4f,Redp1 (Reδ+1),5/2,42.99,43.09967680718331,0.03202350261137064,0.10967680718330541
BOE_WK2,BOE,Re4f,Redp2 (Reδ+2),7/2,40.8,40.90289757336021,0.03151996500165375,0.10289757336020955
BOE_WK2,BOE,Re4f,Redp2 (Reδ+2),5/2,43.22,43.32967680718331,0.03202350261137064,0.10967680718331252
BOE_WK2,BOE,Re4f,Redp3 (Reδ+3),7/2,41.08,41.1828975733602,0.03151996500165375,0.10289757336020244
BOE_WK2,BOE,Re4f,Redp3 (Reδ+3),5/2,43.5,43.609676807183305,0.03202350261137064,0.10967680718330541
BOE_WK2,BOE,Re4f,ReO2 (Re4+),7/2,42.2,41.854724810887156,0.07942091242729833,-0.34527518911284716
BOE_WK2,BOE,Re4f,ReO2 (Re4+),5/2,44.62,44.28150404471026,0.08062327936510116,-0.3384959552897371
BOE_WK2,BOE,Re4f,ReO3 (Re6+),7/2,43.1,43.28240031926127,0.2984792247956176,0.18240031926126932
BOE_WK2,BOE,Re4f,ReO3 (Re6+),5/2,45.52,45.709179553084375,0.30048568041696844,0.1891795530843723
BOE_WK2,BOE,Re4f,Re2O7 (Re7+),7/2,45.5,45.72530816229939,0.007988867843250147,0.22530816229939177
BOE_WK2,BOE,Re4f,Re2O7 (Re7+),5/2,47.92,48.152087396122496,0.00856912304605819,0.23208739612249474
BOE_WK3,BOE,Re4f,Re metal,7/2,40.35,40.44505893541917,0.03069569559267146,0.09505893541916777
BOE_WK3,BOE,Re4f,Re metal,5/2,42.77,42.87208845152193,0.031195067743493864,0.10208845152192936
BOE_WK3,BOE,Re4f,Redp1 (Reδ+1),7/2,40.57,40.66505893541917,0.03069569550707173,0.09505893541916777
BOE_WK3,BOE,Re4f,Redp1 (Reδ+1),5/2,42.99,43.09208845152193,0.031195067743493864,0.10208845152192936
BOE_WK3,BOE,Re4f,Redp2 (Reδ+2),7/2,40.8,40.89505893541917,0.03069569550707173,0.09505893541917487
BOE_WK3,BOE,Re4f,Redp2 (Reδ+2),5/2,43.22,43.322088451521935,0.031195067743493864,0.10208845152193646
BOE_WK3,BOE,Re4f,Redp3 (Reδ+3),7/2,41.08,41.175058935419166,0.03069569550707173,0.09505893541916777
BOE_WK3,BOE,Re4f,Redp3 (Reδ+3),5/2,43.5,43.60208845152193,0.031195067743493864,0.10208845152192936
BOE_WK3,BOE,Re4f,ReO2 (Re4+),7/2,42.2,41.82362853704463,0.09070786060764534,-0.37637146295537605
BOE_WK3,BOE,Re4f,ReO2 (Re4+),5/2,44.62,44.25065805314739,0.09205836535722023,-0.36934194685260735
BOE_WK3,BOE,Re4f,ReO3 (Re6+),7/2,43.1,43.19585902698561,0.3878295093809583,0.09585902698560744
BOE_WK3,BOE,Re4f,ReO3 (Re6+),5/2,45.52,45.62288854308837,0.3900847663675737,0.10288854308836903
BOE_WK3,BOE,Re4f,Re2O7 (Re7+),7/2,45.5,45.922038657325004,0.009000827889194516,0.4220386573250039
BOE_WK3,BOE,Re4f,Re2O7 (Re7+),5/2,47.92,48.34906817342777,0.008694631215945147,0.4290681734277655
Control_WK0,Control,Re4f,Re metal,7/2,40.35,40.460184743936985,0.026126248979099716,0.11018474393698341
Control_WK0,Control,Re4f,Re metal,5/2,42.77,42.88546197415325,0.02609703609709053,0.11546197415324855
Control_WK0,Control,Re4f,Redp1 (Reδ+1),7/2,40.57,40.680184743936984,0.026126249023402305,0.11018474393698341
Control_WK0,Control,Re4f,Redp1 (Reδ+1),5/2,42.99,43.10546197415325,0.02609703609709053,0.11546197415324855
Control_WK0,Control,Re4f,Redp2 (Reδ+2),7/2,40.8,40.91018474393699,0.026126249023402305,0.11018474393699051
Control_WK0,Control,Re4f,Redp2 (Reδ+2),5/2,43.22,43.335461974153255,0.02609703609709053,0.11546197415325565
Control_WK0,Control,Re4f,Redp3 (Reδ+3),7/2,41.08,41.19018474393698,0.026126249023402305,0.11018474393698341
Control_WK0,Control,Re4f,Redp3 (Reδ+3),5/2,43.5,43.61546197415325,0.02609703609709053,0.11546197415324855
Control_WK0,Control,Re4f,ReO2 (Re4+),7/2,42.2,41.800000000000004,0.06559958538240841,-0.3999999999999986
Control_WK0,Control,Re4f,ReO2 (Re4+),5/2,44.62,44.22527723021627,0.06462519516957398,-0.39472276978372633
Control_WK0,Control,Re4f,ReO3 (Re6+),7/2,43.1,43.00781235206966,0.1361827985643076,-0.09218764793034495
Control_WK0,Control,Re4f,ReO3 (Re6+),5/2,45.52,45.43308958228592,0.13622924958515123,-0.08691041771407981
Control_WK0,Control,Re4f,Re2O7 (Re7+),7/2,45.5,46.109916754810456,0.018963101023003845,0.609916754810456
Control_WK0,Control,Re4f,Re2O7 (Re7+),5/2,47.92,48.53519398502672,0.01879793406445488,0.6151939850267212
Control_WK1,Control,Re4f,Re metal,7/2,40.35,40.448673787686445,0.028529692135006307,0.09867378768644386
Control_WK1,Control,Re4f,Re metal,5/2,42.77,42.87296585021909,0.028457772754126396,0.10296585021908555
Control_WK1,Control,Re4f,Redp1 (Reδ+1),7/2,40.57,40.668673787686444,0.028529692090882026,0.09867378768644386
Control_WK1,Control,Re4f,Redp1 (Reδ+1),5/2,42.99,43.09296585021909,0.028457772754126396,0.10296585021908555
Control_WK1,Control,Re4f,Redp2 (Reδ+2),7/2,40.8,40.89867378768645,0.028529692090882026,0.09867378768645096
Control_WK1,Control,Re4f,Redp2 (Reδ+2),5/2,43.22,43.32296585021909,0.028457772754126396,0.10296585021909266
Control_WK1,Control,Re4f,Redp3 (Reδ+3),7/2,41.08,41.17867378768644,0.028529692090882026,0.09867378768644386
Control_WK1,Control,Re4f,Redp3 (Reδ+3),5/2,43.5,43.602965850219086,0.028457772754126396,0.10296585021908555
Control_WK1,Control,Re4f,ReO2 (Re4+),7/2,42.2,41.800000000000004,0.0519971547426373,-0.3999999999999986
Control_WK1,Control,Re4f,ReO2 (Re4+),5/2,44.62,44.22429206253265,0.051202781968355114,-0.3957079374673498
Control_WK1,Control,Re4f,ReO3 (Re6+),7/2,43.1,42.945545249342764,0.12194428790903347,-0.15445475065723713
Control_WK1,Control,Re4f,ReO3 (Re6+),5/2,45.52,45.36983731187541,0.12084204260411784,-0.15016268812459543
Control_WK1,Control,Re4f,Re2O7 (Re7+),7/2,45.5,45.973404015544574,0.018787146000173394,0.473404015544574
Control_WK1,Control,Re4f,Re2O7 (Re7+),5/2,47.92,48.39769607807722,0.01904278467584789,0.4776960780772157
Control_WK2,Control,Re4f,Re metal,7/2,40.35,40.4524895206798,0.02891778348978421,0.10248952067979644
Control_WK2,Control,Re4f,Re metal,5/2,42.77,42.87519752136568,0.028860679150702506,0.10519752136567462
Control_WK2,Control,Re4f,Redp1 (Reδ+1),7/2,40.57,40.6724895206798,0.02891778355684281,0.10248952067979644
Control_WK2,Control,Re4f,Redp1 (Reδ+1),5/2,42.99,43.09519752136568,0.028860679150702506,0.10519752136567462
Control_WK2,Control,Re4f,Redp2 (Reδ+2),7/2,40.8,40.9024895206798,0.02891778355684281,0.10248952067980355
Control_WK2,Control,Re4f,Redp2 (Reδ+2),5/2,43.22,43.32519752136568,0.028860679150702506,0.10519752136568172
Control_WK2,Control,Re4f,Redp3 (Reδ+3),7/2,41.08,41.182489520679795,0.02891778355684281,0.10248952067979644
Control_WK2,Control,Re4f,Redp3 (Reδ+3),5/2,43.5,43.60519752136567,0.02886067948962262,0.10519752136566751
Control_WK2,Control,Re4f,ReO2 (Re4+),7/2,42.2,41.800000000000004,0.05260085333858551,-0.3999999999999986
Control_WK2,Control,Re4f,ReO2 (Re4+),5/2,44.62,44.222708000685884,0.05183348594616007,-0.3972919993141133
Control_WK2,Control,Re4f,ReO3 (Re6+),7/2,43.1,42.961756342233535,0.11497033291853224,-0.1382436577664663
Control_WK2,Control,Re4f,ReO3 (Re6+),5/2,45.52,45.384464342919415,0.11372778307124941,-0.13553565708058812
Control_WK2,Control,Re4f,Re2O7 (Re7+),7/2,45.5,45.959094431768115,0.018801328582805248,0.45909443176811493
Control_WK2,Control,Re4f,Re2O7 (Re7+),5/2,47.92,48.381802432453995,0.01917026276169022,0.4618024324539931
Control_WK3,Control,Re4f,Re metal,7/2,40.35,40.449152879692534,0.02800100596053346,0.09915287969253228
Control_WK3,Control,Re4f,Re metal,5/2,42.77,42.87149818023319,0.02795907929981783,0.10149818023318602
Control_WK3,Control,Re4f,Redp1 (Reδ+1),7/2,40.57,40.66915287969253,0.0280010060067618,0.09915287969253228
Control_WK3,Control,Re4f,Redp1 (Reδ+1),5/2,42.99,43.09149818023319,0.02795907929981783,0.10149818023318602
Control_WK3,Control,Re4f,Redp2 (Reδ+2),7/2,40.8,40.89915287969254,0.0280010060067618,0.09915287969253939
Control_WK3,Control,Re4f,Redp2 (Reδ+2),5/2,43.22,43.32149818023319,0.02795907929981783,0.10149818023319312
Control_WK3,Control,Re4f,Redp3 (Reδ+3),7/2,41.08,41.17915287969253,0.0280010060067618,0.09915287969253228
Control_WK3,Control,Re4f,Redp3 (Reδ+3),5/2,43.5,43.601498180233186,0.02795907929981783,0.10149818023318602
Control_WK3,Control,Re4f,ReO2 (Re4+),7/2,42.2,41.800000000000004,0.05210656859403053,-0.3999999999999986
Control_WK3,Control,Re4f,ReO2 (Re4+),5/2,44.62,44.22234530054066,0.05133126804040811,-0.39765469945933773
Control_WK3,Control,Re4f,ReO3 (Re6+),7/2,43.1,42.983710925234305,0.11204719194584678,-0.11628907476569594
Control_WK3,Control,Re4f,ReO3 (Re6+),5/2,45.52,45.40605622577496,0.11109442681741534,-0.1139437742250422
Control_WK3,Control,Re4f,Re2O7 (Re7+),7/2,45.5,45.9609646783539,0.01733568459336937,0.4609646783539034
Control_WK3,Control,Re4f,Re2O7 (Re7+),5/2,47.92,48.38330997889456,0.017671886333669565,0.46330997889455716

File: tare_analysis/results/2026-04-09_11-50-09/csv/cabrera_mott_fit.csv
element,x0,x0_err,k,k_err,tau,tau_err,redchi
Ta,1.4228640851343415,0.9999997516195308,0.17503791802361812,1.326593256171978,0.01075462490362081,0.4278211141338073,0.007721682045219686
Re,0.615978953526305,0.9999999979320636,0.10313271334945814,1.2795421255567974,0.00100000000000579,0.09385528995549602,0.019047159299336047

File: tare_analysis/results/2026-04-09_11-50-09/csv/re4f_thickness_group_differences.csv
week,boe_mean,boe_sem,control_mean,control_sem,difference,difference_sem
0,0.6146477833994652,0.0,0.7363005036087356,0.0,-0.12165272020927032,0.0
1,1.2976617748919508,0.0,0.7091245474950462,0.0,0.5885372273969046,0.0
2,1.5097631777766687,0.0,0.7219900554967325,0.0,0.7877731222799362,0.0
3,1.3640677354845276,0.0,0.7345826827121111,0.0,0.6294850527724165,0.0

File: tare_analysis/results/2026-04-09_12-00-18/csv/re4f_thickness_timecourse.csv
group,week,mean,std,count,sem
BOE,0,0.6146477833994652,,1,0.0
BOE,1,1.2976617748919508,,1,0.0
BOE,2,1.5097631777766687,,1,0.0
BOE,3,1.3640677354845276,,1,0.0
Control,0,0.7363005036087356,,1,0.0
Control,1,0.7091245474950462,,1,0.0
Control,2,0.7219900554967325,,1,0.0
Control,3,0.7345826827121111,,1,0.0

File: tare_analysis/results/2026-04-09_12-00-18/csv/ta4f_normalized_amplitudes.csv
sample,species,normalized_amplitude,stderr_normalized
BOE_WK0,metal,0.4176727854473368,0.0
BOE_WK0,Ta5,0.3216830912428758,0.0
BOE_WK0,Ta3,1.2899529399678976e-19,0.0
BOE_WK0,Ta1,0.13437736695414157,0.0
BOE_WK0,interface,0.10370051980047196,0.0
BOE_WK0,alloy,0.02256623655517376,0.0
BOE_WK1,metal,0.3025164849958698,0.0
BOE_WK1,Ta5,0.49836161256971845,0.0
BOE_WK1,Ta3,0.054790145252619674,0.0
BOE_WK1,Ta1,0.03904803509869493,0.0
BOE_WK1,interface,0.10528372208309712,0.0
BOE_WK1,alloy,3.974481139376385e-18,0.0
BOE_WK2,metal,0.2750426946087445,0.033640060205911926
BOE_WK2,Ta5,0.5353027627996817,0.004607578851206264
BOE_WK2,Ta3,0.05110548073039013,0.0070858571583864455
BOE_WK2,Ta1,0.032299072604714436,0.011152133213760771
BOE_WK2,interface,0.10522270573229885,0.02197068578700931
BOE_WK2,alloy,0.0010272835241705372,0.004036179657215341
BOE_WK3,metal,0.2794917377529092,0.04732052119586297
BOE_WK3,Ta5,0.5185092538773571,0.00369681692881815
BOE_WK3,Ta3,0.052706773344564924,0.01029938941468003
BOE_WK3,Ta1,0.04020956405672028,0.02140816553053645
BOE_WK3,interface,0.10548071859139824,0.02558206990256257
BOE_WK3,alloy,0.003601952377050361,0.008844342014263285
Control_WK0,metal,0.17938677155428612,0.027425890932291544
Control_WK0,Ta5,0.6507692939683861,0.0038274569579918633
Control_WK0,Ta3,0.030430759740808798,0.004979720001172999
Control_WK0,Ta1,0.018949629266207548,0.008171591735224658
Control_WK0,interface,0.10609442671581786,0.024657631011815898
Control_WK0,alloy,0.014369118754493574,0.0030790203032037195
Control_WK1,metal,0.18270174096927036,0.0266241883218113
Control_WK1,Ta5,0.6536162792565781,0.0039536642070897516
Control_WK1,Ta3,0.033019481611846285,0.004909340429780666
Control_WK1,Ta1,0.016391373593811,0.00908443771073
Control_WK1,interface,0.10476417710630878,0.023627621735653147
Control_WK1,alloy,0.009506947462185543,0.0032979914992625273
Control_WK2,metal,0.18654508529192654,0.025967471115102257
Control_WK2,Ta5,0.6565322533387387,0.0038950696257018277
Control_WK2,Ta3,0.03058434001510612,0.004500588201294632
Control_WK2,Ta1,0.018895930368438455,0.008281032419345705
Control_WK2,interface,0.09528271084396629,0.022170354136300672
Control_WK2,alloy,0.012159680141824057,0.003260926395641671
Control_WK3,metal,0.17872354326462,0.026497536516377825
Control_WK3,Ta5,0.6560287913879179,0.0038672698555253567
Control_WK3,Ta3,0.03286782434490395,0.004857960108238966
Control_WK3,Ta1,0.016871407195613475,0.00870159175601163
Control_WK3,interface,0.10513713461350048,0.023906783705004514
Control_WK3,alloy,0.010371299193444037,0.003191478677611964
