Repository: dandan002/TaRe-Analysis-Code

## Analysis of Tantalum Rhenium Alloys for Use in Superconducting Qubits
This is the companion repository for the thesis with the same title submitted to Princeton University on 04/13/2026. This includes basic SEM images in the SEM directory, a full XPS analysis suite in tare_analysis, the full thesis .tex build in thesis_document, and a phased-buildout of an XRD_analysis pipeline in XRD_analysis, although actual XRD analysis was done through software in provided by the Princeton Imaging and Analysis Center.

In detail:
- The papers directory contains a subset of the literature cited in the thesis.

File: tare_analysis/results/2026-04-09_12-00-18/csv/ta4f_thickness_group_differences.csv
week,boe_mean,boe_sem,control_mean,control_sem,difference,difference_sem
0,1.4229260208191001,0.0,3.3995118624622926,0.0,-1.9765858416431925,0.0
1,2.1915108804879844,0.0,3.371600090475547,0.0,-1.1800892099875626,0.0
2,2.409454359925384,0.0,3.3391809864101747,0.0,-0.9297266264847908,0.0
3,2.3646641854580417,0.0,3.422576051501442,0.0,-1.0579118660434004,0.0

File: tare_analysis/results/2026-04-09_14-36-19/csv/re4f_normalized_amplitudes.csv
sample,species,normalized_amplitude,stderr_normalized
BOE_WK0,Re_metal,0.7337710988724929,0.002516957587004493
BOE_WK0,Redp1,5.957860892019038e-15,1.4753582898109372e-08
BOE_WK0,Redp2,3.047150227215844e-15,1.1253173457770088e-08
BOE_WK0,Redp3,0.11159696615285286,0.0036596956684742713
BOE_WK0,ReO2,0.053303537094362745,0.005691986938962916
BOE_WK0,ReO3,0.09838604222446118,0.0039209127758993
BOE_WK0,Re2O7,0.002942355655821394,0.000891597945420042
BOE_WK1,Re_metal,0.6111835901098941,0.007798211265384369
BOE_WK1,Redp1,3.2149776649783765e-14,4.4776625081761914e-08
BOE_WK1,Redp2,0.018107183771517824,0.009120078428085123
BOE_WK1,Redp3,0.0628182317773799,0.007933024757139794
BOE_WK1,ReO2,0.124371755217193,0.0037633690878678522
BOE_WK1,ReO3,0.08640310159481117,0.003884313833978641
BOE_WK1,Re2O7,0.09711613752917195,0.0013943969556777461
BOE_WK2,Re_metal,0.5729152702068343,0.008785306669974145
BOE_WK2,Redp1,3.5639010335760514e-13,1.9009325687001304e-07
BOE_WK2,Redp2,0.015343661221612454,0.010465788794487495
BOE_WK2,Redp3,0.06242737086664092,0.00893252571042361
BOE_WK2,ReO2,0.11718884320627307,0.003777428517844792
BOE_WK2,ReO3,0.08776097958499603,0.0044923936168277355
BOE_WK2,Re2O7,0.14436387491328684,0.0016551567438158174
BOE_WK3,Re_metal,0.5978002531035768,0.009044460735182223
BOE_WK3,Redp1,1.4910155027461688e-12,3.6191433342865165e-07
BOE_WK3,Redp2,0.016238333469399083,0.010672357970494904
BOE_WK3,Redp3,0.06548194072608143,0.009205631826408368
BOE_WK3,ReO2,0.11841321570853257,0.004092438586141372
BOE_WK3,ReO3,0.0843797243989445,0.00491969044000435
BOE_WK3,Re2O7,0.11768653259197455,0.0015787577743993975
Control_WK0,Re_metal,0.7188729450083013,0.002657425797640264
Control_WK0,Redp1,3.1539841482780256e-13,1.2006896906794108e-07
Control_WK0,Redp2,5.900387671264114e-16,5.719048183965651e-09
Control_WK0,Redp3,0.09565589354049843,0.004923305461797947
Control_WK0,ReO2,0.06103602625408824,0.008949262709658774
Control_WK0,ReO3,0.08320780152855509,0.004767542622704945
Control_WK0,Re2O7,0.041227333668241,0.001422827496224574
Control_WK1,Re_metal,0.7171012641738627,0.008165155708869056
Control_WK1,Redp1,3.6225822872858047e-16,5.857485475441145e-09
Control_WK1,Redp2,0.004786930904067988,0.010088514925101304
Control_WK1,Redp3,0.10079159733777587,0.006687103296566345
Control_WK1,ReO2,0.04916990732372283,0.00646694122744525
Control_WK1,ReO3,0.08429383838345125,0.0037920788174241474
Control_WK1,Re2O7,0.04385646187711897,0.0015884228708875937
Control_WK2,Re_metal,0.7143004898348663,0.008197215913678073
Control_WK2,Redp1,1.4318472671568796e-13,1.1538423626516154e-07
Control_WK2,Redp2,0.0032758097638221793,0.010166795681177263
Control_WK2,Redp3,0.10217570464632696,0.006730008193485877
Control_WK2,ReO2,0.04750132852102511,0.006272772761035898
Control_WK2,ReO3,0.08621212542469973,0.0037029331555134114
Control_WK2,Re2O7,0.0465345418091165,0.001628830058042875
Control_WK3,Re_metal,0.7140198825972353,0.002889965737757833
Control_WK3,Redp1,5.9825896814812616e-15,1.767850039181822e-08
Control_WK3,Redp2,1.6769380167788385e-15,8.324250393271914e-09
Control_WK3,Redp3,0.10224629162135102,0.004178421584926796
Control_WK3,ReO2,0.04969093361032889,0.00573117461544795
Control_WK3,ReO3,0.08468666983231916,0.003605353447002487
Control_WK3,Re2O7,0.04935622233875801,0.0015373368732995339

File: tare_analysis/results/2026-04-09_14-36-19/csv/ta4f_normalized_amplitudes.csv
sample,species,normalized_amplitude,stderr_normalized
BOE_WK0,metal,0.4333596987571069,0.00921509184820626
BOE_WK0,Ta5,0.3182917058772043,0.0047975057846672935
BOE_WK0,Ta3,0.041725704586425105,0.00601002588790154
BOE_WK0,Ta1,0.10062877387023689,0.013901073095012092
BOE_WK0,interface,0.10382102909477872,0.0003607897002737156
BOE_WK0,alloy,0.002173087814247995,0.005273536422111215
BOE_WK1,metal,0.3026343027944938,0.0
BOE_WK1,Ta5,0.4983513329115353,0.0
BOE_WK1,Ta3,0.05477837452473306,0.0
BOE_WK1,Ta1,0.038952441032498876,0.0
BOE_WK1,interface,0.10528354873673886,0.0
BOE_WK1,alloy,0.0,0.0
BOE_WK2,metal,0.27504535752468934,0.008270852871403035
BOE_WK2,Ta5,0.5353024178196261,0.0033869598702846344
BOE_WK2,Ta3,0.05110492632711466,0.0034372435952189553
BOE_WK2,Ta1,0.03229720388786363,0.006447381104036957
BOE_WK2,interface,0.10522270296524339,0.00034622178093416013
BOE_WK2,alloy,0.0010273914754627756,0.003414522127677392
BOE_WK3,metal,0.2786780036315009,0.0
BOE_WK3,Ta5,0.5190461259754038,0.0
BOE_WK3,Ta3,0.05666003471387748,0.0
BOE_WK3,Ta1,0.04007259904134211,0.0
BOE_WK3,interface,0.10554323663787403,0.0
BOE_WK3,alloy,1.7576479711327422e-15,0.0
Control_WK0,metal,0.1793868199002596,0.0030273905121723293
Control_WK0,Ta5,0.6507692729258894,0.002232745334651692
Control_WK0,Ta3,0.030430742717908906,0.0024470826386194418
Control_WK0,Ta1,0.018949610650780845,0.003088018950020183
Control_WK0,interface,0.10609443007506626,0.00030948441427646595
Control_WK0,alloy,0.014369123730095005,0.0027173608050297
Control_WK1,metal,0.182703969572539,0.01838875345632031
Control_WK1,Ta5,0.6536162825137849,0.002903414825048748
Control_WK1,Ta3,0.03301935835520664,0.0027547392675492596
Control_WK1,Ta1,0.016391460011418266,0.003656067794501346
Control_WK1,interface,0.10476203265758824,0.018223108706581042
Control_WK1,alloy,0.009506896889463061,0.0032331363596226534
Control_WK2,metal,0.18654435425505222,0.01773291700095864
Control_WK2,Ta5,0.6565321780899932,0.00302968461051332
Control_WK2,Ta3,0.030584414401707796,0.0026287086808485156
Control_WK2,Ta1,0.01889586443291374,0.003439706952434069
Control_WK2,interface,0.09528338860803387,0.01746618009672858
Control_WK2,alloy,0.012159800212299248,0.0032452542890209915
Control_WK3,metal,0.17872429349211513,0.01950070665451899
Control_WK3,Ta5,0.6560286883788555,0.0029874364692074914
Control_WK3,Ta3,0.032867807861661255,0.0027853458891306192
Control_WK3,Ta1,0.01687141674504489,0.003535681277907245
Control_WK3,interface,0.10513641934351099,0.019170355741566673
Control_WK3,alloy,0.010371374178812247,0.003186676893856872

File: tare_analysis/results/2026-04-09_14-42-02/csv/cabrera_mott_fit.csv
element,x0,x0_err,k,k_err,tau,tau_err,redchi
Ta,1.393128949967819,0.999999624662695,0.18923060027407565,1.3369178349060218,0.013174435781611742,0.4706284532339251,0.006400136624927553
Re,0.3424738332562897,0.9999999979320553,0.09911617562730443,1.279542143686943,0.0010000000000021621,0.09765863943101734,0.022285541496882708

File: tare_analysis/results/2026-04-13_17-36-40/csv/cabrera_mott_fit.csv
element,x0,x0_err,k,k_err,tau,tau_err,redchi
Ta,1.3931289494909134,0.9999996246690086,0.18923060270040198,1.3369178167543045,0.013174436589415302,0.4706284646745836,0.006400136624927777
Re,0.3424738330248279,0.9999999979320605,0.09911617566842311,1.2795421292794695,0.0010000000000021882,0.09765863817203103,0.02228554149688271

File: tare_analysis/results/2026-04-13_18-58-15/csv/be_shift_by_group.csv
element,species,spin,group,weighted_mean_delta_eV,weighted_stderr_eV,flagged
Re4f,Re metal,5/2,BOE,0.10816329373914968,0.05,False
Re4f,Re metal,5/2,Control,0.10626250817260185,0.05,False
Re4f,Re metal,7/2,BOE,0.09938732587581889,0.05,False
Re4f,Re metal,7/2,Control,0.09839512461261002,0.05,False
Re4f,Re2O7 (Re7+),5/2,BOE,0.3279381982772893,0.05,True
Re4f,Re2O7 (Re7+),5/2,Control,0.5031258179443601,0.05,True
Re4f,Re2O7 (Re7+),7/2,BOE,0.31916223041395675,0.05,True
Re4f,Re2O7 (Re7+),7/2,Control,0.49525843438436823,0.05,True
Re4f,ReO (Re2+),5/2,BOE,0.21872483801945464,0.05,False
Re4f,ReO (Re2+),5/2,Control,0.13039857739668648,0.05,False
Re4f,ReO (Re2+),7/2,BOE,0.20994887015611496,0.05,False
Re4f,ReO (Re2+),7/2,Control,0.12253119383668754,0.05,False
Re4f,ReO2 (Re4+),5/2,BOE,0.46717913310843073,0.05,False
Re4f,ReO2 (Re4+),5/2,Control,0.5956043042623627,0.05,False
Re4f,ReO2 (Re4+),7/2,BOE,0.45840316524509284,0.05,False
Re4f,ReO2 (Re4+),7/2,Control,0.5877369207023637,0.05,False
Re4f,ReO3 (Re6+),5/2,BOE,0.6407778378706155,0.05,True
Re4f,ReO3 (Re6+),5/2,Control,0.7970394227513412,0.05,True
Re4f,ReO3 (Re6+),7/2,BOE,0.6320018700072847,0.05,True
Re4f,ReO3 (Re6+),7/2,Control,0.7891720391913495,0.05,True
Re4f,Redp1 (Reδ+1),5/2,BOE,0.10816329373914968,0.05,False
Re4f,Redp1 (Reδ+1),5/2,Control,0.10626250817260185,0.05,False
Re4f,Redp1 (Reδ+1),7/2,BOE,0.09938732587581889,0.05,False
Re4f,Redp1 (Reδ+1),7/2,Control,0.09839512461261002,0.05,False
Re4f,Redp2 (Reδ+2),5/2,BOE,0.10816329373915679,0.05,False
Re4f,Redp2 (Reδ+2),5/2,Control,0.10626250817260896,0.05,False
Re4f,Redp2 (Reδ+2),7/2,BOE,0.099387325875826,0.05,False
Re4f,Redp2 (Reδ+2),7/2,Control,0.09839512461261712,0.05,False
Re4f,Redp3 (Reδ+3),5/2,BOE,0.10816329373915146,0.05,False
Re4f,Redp3 (Reδ+3),5/2,Control,0.10626250817260185,0.05,False
Re4f,Redp3 (Reδ+3),7/2,BOE,0.09938732587581889,0.05,False
Re4f,Redp3 (Reδ+3),7/2,Control,0.09839512461261002,0.05,False
Ta4f,Ta alloy,5/2,BOE,0.45766872918019863,0.057354547112640215,True
Ta4f,Ta alloy,5/2,Control,0.8757215657713855,0.0519395784744216,True
Ta4f,Ta alloy,7/2,BOE,0.44766872918019696,0.057354547112640215,True
Ta4f,Ta alloy,7/2,Control,0.865721565771384,0.0519395784744216,True
Ta4f,Ta interface,5/2,BOE,0.3584996748344693,0.05,False
Ta4f,Ta interface,5/2,Control,0.3143183319897096,0.05,False
Ta4f,Ta interface,7/2,BOE,0.3484996748344713,0.05,False
Ta4f,Ta interface,7/2,Control,0.3043183319897116,0.05,False
Ta4f,Ta metal,5/2,BOE,0.4344557070453945,0.05,False
Ta4f,Ta metal,5/2,Control,0.41638163938430406,0.05,False
Ta4f,Ta metal,7/2,BOE,0.4244557070453929,0.05,False
Ta4f,Ta metal,7/2,Control,0.40638163938430244,0.05,False
Ta4f,Ta+1,5/2,BOE,-0.40064291885714987,0.054018644683366916,True
Ta4f,Ta+1,5/2,Control,-0.6899999999999817,0.05,True
Ta4f,Ta+1,7/2,BOE,-0.410642918949494,0.05401864467368882,True
Ta4f,Ta+1,7/2,Control,-0.6999999999999797,0.05,True
Ta4f,Ta+3,5/2,BOE,-0.649442153707438,0.050768170588819245,False
Ta4f,Ta+3,5/2,Control,-0.6322920389231506,0.05,False
Ta4f,Ta+3,7/2,BOE,-0.6594421536217855,0.05076817057269197,False
Ta4f,Ta+3,7/2,Control,-0.6422920389231486,0.05,False
Ta4f,Ta+5 (Ta2O5),5/2,BOE,-0.9020716946274812,0.05,False
Ta4f,Ta+5 (Ta2O5),5/2,Control,-0.8078349717466429,0.05,False
Ta4f,Ta+5 (Ta2O5),7/2,BOE,-0.9120716946274827,0.05,False
Ta4f,Ta+5 (Ta2O5),7/2,Control,-0.8178349717466444,0.05,False

File: tare_analysis/results/2026-04-13_18-58-15/csv/re4f_thickness_group_differences.csv
week,boe_mean,boe_sem,control_mean,control_sem,difference,difference_sem
0,0.3414098044154834,0.0,0.5324253547811466,0.0,-0.1910155503656632,0.0
1,0.9909449975681048,0.0,0.5479257202507689,0.0,0.4430192773173359,0.0
2,1.2152468343314842,0.0,0.5733322796378654,0.0,0.6419145546936188,0.0
3,1.0540785447813965,0.0,0.5849130641283795,0.0,0.469165480653017,0.0

File: tare_analysis/results/2026-04-13_19-02-49/csv/be_shift_timecourse.csv
element,species,spin,group,week,mean,std,count,sem
Re4f,Re metal,5/2,BOE,0,0.11807497310683601,,1,0.0
Re4f,Re metal,5/2,BOE,1,0.1080067287730273,,1,0.0
Re4f,Re metal,5/2,BOE,2,0.10832402418169096,,1,0.0
Re4f,Re metal,5/2,BOE,3,0.09824744889504444,,1,0.0
Re4f,Re metal,5/2,Control,0,0.11353035080198737,,1,0.0
Re4f,Re metal,5/2,Control,1,0.10391345607857261,,1,0.0
Re4f,Re metal,5/2,Control,2,0.10633618776174814,,1,0.0
Re4f,Re metal,5/2,Control,3,0.10127003804809931,,1,0.0
Re4f,Re metal,7/2,BOE,0,0.10617176409625273,,1,0.0
Re4f,Re metal,7/2,BOE,1,0.09789320162965254,,1,0.0
Re4f,Re metal,7/2,BOE,2,0.10089478255392237,,1,0.0
Re4f,Re metal,7/2,BOE,3,0.09258955522344792,,1,0.0
Re4f,Re metal,7/2,Control,0,0.10734849193097062,,1,0.0
Re4f,Re metal,7/2,Control,1,0.09378565916063764,,1,0.0
Re4f,Re metal,7/2,Control,2,0.09746911235504996,,1,0.0
Re4f,Re metal,7/2,Control,3,0.09497723500378186,,1,0.0
Re4f,Re2O7 (Re7+),5/2,BOE,0,0.25379266149265334,,1,0.0
Re4f,Re2O7 (Re7+),5/2,BOE,1,0.355055481631652,,1,0.0
Re4f,Re2O7 (Re7+),5/2,BOE,2,0.2559869646174491,,1,0.0
Re4f,Re2O7 (Re7+),5/2,BOE,3,0.44691768536740284,,1,0.0
Re4f,Re2O7 (Re7+),5/2,Control,0,0.6152384000848699,,1,0.0
Re4f,Re2O7 (Re7+),5/2,Control,1,0.47181732810975774,,1,0.0
Re4f,Re2O7 (Re7+),5/2,Control,2,0.457528495582018,,1,0.0
Re4f,Re2O7 (Re7+),5/2,Control,3,0.46791904800079465,,1,0.0
Re4f,Re2O7 (Re7+),7/2,BOE,0,0.24188945248206295,,1,0.0
Re4f,Re2O7 (Re7+),7/2,BOE,1,0.34494195448827725,,1,0.0
Re4f,Re2O7 (Re7+),7/2,BOE,2,0.24855772298968049,,1,0.0
Re4f,Re2O7 (Re7+),7/2,BOE,3,0.4412597916958063,,1,0.0
Re4f,Re2O7 (Re7+),7/2,Control,0,0.6090565412138531,,1,0.0
Re4f,Re2O7 (Re7+),7/2,Control,1,0.46168953119182277,,1,0.0
Re4f,Re2O7 (Re7+),7/2,Control,2,0.44866142017531985,,1,0.0
Re4f,Re2O7 (Re7+),7/2,Control,3,0.4616262449564772,,1,0.0
Re4f,ReO (Re2+),5/2,BOE,0,0.2619032090105904,,1,0.0
Re4f,ReO (Re2+),5/2,BOE,1,0.17019473079091796,,1,0.0
Re4f,ReO (Re2+),5/2,BOE,2,0.23944619422241686,,1,0.0
Re4f,ReO (Re2+),5/2,BOE,3,0.20335521805389334,,1,0.0
Re4f,ReO (Re2+),5/2,Control,0,0.18363763649048792,,1,0.0
Re4f,ReO (Re2+),5/2,Control,1,0.13636962387459306,,1,0.0
Re4f,ReO (Re2+),5/2,Control,2,0.11189864208867562,,1,0.0
Re4f,ReO (Re2+),5/2,Control,3,0.08968840713298931,,1,0.0
Re4f,ReO (Re2+),7/2,BOE,0,0.2499999999999929,,1,0.0
Re4f,ReO (Re2+),7/2,BOE,1,0.16008120364753609,,1,0.0
Re4f,ReO (Re2+),7/2,BOE,2,0.23201695259464117,,1,0.0
Re4f,ReO (Re2+),7/2,BOE,3,0.1976973243822897,,1,0.0
Re4f,ReO (Re2+),7/2,Control,0,0.17745577761946407,,1,0.0
Re4f,ReO (Re2+),7/2,Control,1,0.12624182695665098,,1,0.0
Re4f,ReO (Re2+),7/2,Control,2,0.10303156668197033,,1,0.0
Re4f,ReO (Re2+),7/2,Control,3,0.08339560408866475,,1,0.0
Re4f,ReO2 (Re4+),5/2,BOE,0,0.4185024729302924,,1,0.0
Re4f,ReO2 (Re4+),5/2,BOE,1,0.40581521123504416,,1,0.0
Re4f,ReO2 (Re4+),5/2,BOE,2,0.5080208950848402,,1,0.0
Re4f,ReO2 (Re4+),5/2,BOE,3,0.5363779531835462,,1,0.0
Re4f,ReO2 (Re4+),5/2,Control,0,0.6061818588710182,,1,0.0
Re4f,ReO2 (Re4+),5/2,Control,1,0.6001553349211832,,1,0.0
Re4f,ReO2 (Re4+),5/2,Control,2,0.5974524413054425,,1,0.0
Re4f,ReO2 (Re4+),5/2,Control,3,0.5786275819518067,,1,0.0
Re4f,ReO2 (Re4+),7/2,BOE,0,0.406599263919702,,1,0.0
Re4f,ReO2 (Re4+),7/2,BOE,1,0.3957016840916623,,1,0.0
Re4f,ReO2 (Re4+),7/2,BOE,2,0.5005916534570645,,1,0.0
Re4f,ReO2 (Re4+),7/2,BOE,3,0.5307200595119426,,1,0.0
Re4f,ReO2 (Re4+),7/2,Control,0,0.5999999999999943,,1,0.0
Re4f,ReO2 (Re4+),7/2,Control,1,0.5900275380032411,,1,0.0
Re4f,ReO2 (Re4+),7/2,Control,2,0.5885853658987372,,1,0.0
Re4f,ReO2 (Re4+),7/2,Control,3,0.5723347789074822,,1,0.0
Re4f,ReO3 (Re6+),5/2,BOE,0,0.17109092877952747,,1,0.0
Re4f,ReO3 (Re6+),5/2,BOE,1,0.6662908861513159,,1,0.0
Re4f,ReO3 (Re6+),5/2,BOE,2,0.8200716428801229,,1,0.0
Re4f,ReO3 (Re6+),5/2,BOE,3,0.9056578936714956,,1,0.0
Re4f,ReO3 (Re6+),5/2,Control,0,0.7015981344395215,,1,0.0
Re4f,ReO3 (Re6+),5/2,Control,1,0.8359150280219225,,1,0.0
Re4f,ReO3 (Re6+),5/2,Control,2,0.84377931319802,,1,0.0
Re4f,ReO3 (Re6+),5/2,Control,3,0.8068652153459013,,1,0.0
Re4f,ReO3 (Re6+),7/2,BOE,0,0.1591877197689442,,1,0.0
Re4f,ReO3 (Re6+),7/2,BOE,1,0.6561773590079412,,1,0.0
Re4f,ReO3 (Re6+),7/2,BOE,2,0.8126424012523543,,1,0.0
Re4f,ReO3 (Re6+),7/2,BOE,3,0.8999999999998991,,1,0.0
Re4f,ReO3 (Re6+),7/2,Control,0,0.6954162755685047,,1,0.0
Re4f,ReO3 (Re6+),7/2,Control,1,0.8257872311039876,,1,0.0
Re4f,ReO3 (Re6+),7/2,Control,2,0.8349122377913218,,1,0.0
Re4f,ReO3 (Re6+),7/2,Control,3,0.8005724123015838,,1,0.0
Re4f,Redp1 (Reδ+1),5/2,BOE,0,0.11807497310683601,,1,0.0
Re4f,Redp1 (Reδ+1),5/2,BOE,1,0.1080067287730273,,1,0.0
Re4f,Redp1 (Reδ+1),5/2,BOE,2,0.10832402418169096,,1,0.0
Re4f,Redp1 (Reδ+1),5/2,BOE,3,0.09824744889504444,,1,0.0
Re4f,Redp1 (Reδ+1),5/2,Control,0,0.11353035080198737,,1,0.0
Re4f,Redp1 (Reδ+1),5/2,Control,1,0.10391345607857261,,1,0.0
Re4f,Redp1 (Reδ+1),5/2,Control,2,0.10633618776174814,,1,0.0
Re4f,Redp1 (Reδ+1),5/2,Control,3,0.10127003804809931,,1,0.0
Re4f,Redp1 (Reδ+1),7/2,BOE,0,0.10617176409625273,,1,0.0
Re4f,Redp1 (Reδ+1),7/2,BOE,1,0.09789320162965254,,1,0.0
Re4f,Redp1 (Reδ+1),7/2,BOE,2,0.10089478255392237,,1,0.0
Re4f,Redp1 (Reδ+1),7/2,BOE,3,0.09258955522344792,,1,0.0
Re4f,Redp1 (Reδ+1),7/2,Control,0,0.10734849193097062,,1,0.0
Re4f,Redp1 (Reδ+1),7/2,Control,1,0.09378565916063764,,1,0.0
Re4f,Redp1 (Reδ+1),7/2,Control,2,0.09746911235504996,,1,0.0
Re4f,Redp1 (Reδ+1),7/2,Control,3,0.09497723500378186,,1,0.0
Re4f,Redp2 (Reδ+2),5/2,BOE,0,0.11807497310684312,,1,0.0
Re4f,Redp2 (Reδ+2),5/2,BOE,1,0.10800672877303441,,1,0.0
Re4f,Redp2 (Reδ+2),5/2,BOE,2,0.10832402418169806,,1,0.0
Re4f,Redp2 (Reδ+2),5/2,BOE,3,0.09824744889505155,,1,0.0
Re4f,Redp2 (Reδ+2),5/2,Control,0,0.11353035080199447,,1,0.0
Re4f,Redp2 (Reδ+2),5/2,Control,1,0.10391345607857971,,1,0.0
Re4f,Redp2 (Reδ+2),5/2,Control,2,0.10633618776175524,,1,0.0
Re4f,Redp2 (Reδ+2),5/2,Control,3,0.10127003804810641,,1,0.0
Re4f,Redp2 (Reδ+2),7/2,BOE,0,0.10617176409625984,,1,0.0
Re4f,Redp2 (Reδ+2),7/2,BOE,1,0.09789320162965964,,1,0.0
Re4f,Redp2 (Reδ+2),7/2,BOE,2,0.10089478255392947,,1,0.0
Re4f,Redp2 (Reδ+2),7/2,BOE,3,0.09258955522345502,,1,0.0
Re4f,Redp2 (Reδ+2),7/2,Control,0,0.10734849193097773,,1,0.0
Re4f,Redp2 (Reδ+2),7/2,Control,1,0.09378565916064474,,1,0.0
Re4f,Redp2 (Reδ+2),7/2,Control,2,0.09746911235505706,,1,0.0
Re4f,Redp2 (Reδ+2),7/2,Control,3,0.09497723500378896,,1,0.0
Re4f,Redp3 (Reδ+3),5/2,BOE,0,0.11807497310684312,,1,0.0
Re4f,Redp3 (Reδ+3),5/2,BOE,1,0.1080067287730273,,1,0.0
Re4f,Redp3 (Reδ+3),5/2,BOE,2,0.10832402418169096,,1,0.0
Re4f,Redp3 (Reδ+3),5/2,BOE,3,0.09824744889504444,,1,0.0
Re4f,Redp3 (Reδ+3),5/2,Control,0,0.11353035080198737,,1,0.0
Re4f,Redp3 (Reδ+3),5/2,Control,1,0.10391345607857261,,1,0.0
Re4f,Redp3 (Reδ+3),5/2,Control,2,0.10633618776174814,,1,0.0
Re4f,Redp3 (Reδ+3),5/2,Control,3,0.10127003804809931,,1,0.0
Re4f,Redp3 (Reδ+3),7/2,BOE,0,0.10617176409625273,,1,0.0
Re4f,Redp3 (Reδ+3),7/2,BOE,1,0.09789320162965254,,1,0.0
Re4f,Redp3 (Reδ+3),7/2,BOE,2,0.10089478255392237,,1,0.0
Re4f,Redp3 (Reδ+3),7/2,BOE,3,0.09258955522344792,,1,0.0
Re4f,Redp3 (Reδ+3),7/2,Control,0,0.10734849193097062,,1,0.0
Re4f,Redp3 (Reδ+3),7/2,Control,1,0.09378565916063764,,1,0.0
Re4f,Redp3 (Reδ+3),7/2,Control,2,0.09746911235504996,,1,0.0
Re4f,Redp3 (Reδ+3),7/2,Control,3,0.09497723500378186,,1,0.0
Ta4f,Ta alloy,5/2,BOE,0,0.9430975338517094,,1,0.0
Ta4f,Ta alloy,5/2,BOE,1,-0.026515370821982742,,1,0.0
Ta4f,Ta alloy,5/2,BOE,2,0.8468782790330565,,1,0.0
Ta4f,Ta alloy,5/2,BOE,3,0.44088096079035566,,1,0.0
Ta4f,Ta alloy,5/2,Control,0,0.9207995871641401,,1,0.0
Ta4f,Ta alloy,5/2,Control,1,0.8496871861824289,,1,0.0
Ta4f,Ta alloy,5/2,Control,2,0.8674945216278509,,1,0.0
Ta4f,Ta alloy,5/2,Control,3,0.8584186127009445,,1,0.0
Ta4f,Ta alloy,7/2,BOE,0,0.9330975338517078,,1,0.0
Ta4f,Ta alloy,7/2,BOE,1,-0.036515370821984305,,1,0.0
Ta4f,Ta alloy,7/2,BOE,2,0.8368782790330549,,1,0.0
Ta4f,Ta alloy,7/2,BOE,3,0.4308809607903541,,1,0.0
Ta4f,Ta alloy,7/2,Control,0,0.9107995871641386,,1,0.0
Ta4f,Ta alloy,7/2,Control,1,0.8396871861824273,,1,0.0
Ta4f,Ta alloy,7/2,Control,2,0.8574945216278493,,1,0.0
Ta4f,Ta alloy,7/2,Control,3,0.848418612700943,,1,0.0
Ta4f,Ta interface,5/2,BOE,0,0.34156875413432175,,1,0.0
Ta4f,Ta interface,5/2,BOE,1,0.3629934505421737,,1,0.0
Ta4f,Ta interface,5/2,BOE,2,0.3704343592062358,,1,0.0
Ta4f,Ta interface,5/2,BOE,3,0.35900213545514603,,1,0.0
Ta4f,Ta interface,5/2,Control,0,0.3128611962093011,,1,0.0
Ta4f,Ta interface,5/2,Control,1,0.31572853254952804,,1,0.0
Ta4f,Ta interface,5/2,Control,2,0.32360835827247314,,1,0.0
Ta4f,Ta interface,5/2,Control,3,0.30507524092753613,,1,0.0
Ta4f,Ta interface,7/2,BOE,0,0.33156875413432374,,1,0.0
Ta4f,Ta interface,7/2,BOE,1,0.3529934505421757,,1,0.0
Ta4f,Ta interface,7/2,BOE,2,0.3604343592062378,,1,0.0
Ta4f,Ta interface,7/2,BOE,3,0.349002135455148,,1,0.0
Ta4f,Ta interface,7/2,Control,0,0.3028611962093031,,1,0.0
Ta4f,Ta interface,7/2,Control,1,0.30572853254953003,,1,0.0
Ta4f,Ta interface,7/2,Control,2,0.31360835827247513,,1,0.0
Ta4f,Ta interface,7/2,Control,3,0.2950752409275381,,1,0.0
Ta4f,Ta metal,5/2,BOE,0,0.4430975338520291,,1,0.0
Ta4f,Ta metal,5/2,BOE,1,0.4355084264456366,,1,0.0
Ta4f,Ta metal,5/2,BOE,2,0.4311837290267313,,1,0.0
Ta4f,Ta metal,5/2,BOE,3,0.428033138857181,,1,0.0
Ta4f,Ta metal,5/2,Control,0,0.42079958716811205,,1,0.0
Ta4f,Ta metal,5/2,Control,1,0.4146663638314365,,1,0.0
Ta4f,Ta metal,5/2,Control,2,0.41985219228923754,,1,0.0
Ta4f,Ta metal,5/2,Control,3,0.41020841424843013,,1,0.0
Ta4f,Ta metal,7/2,BOE,0,0.43309753385202754,,1,0.0
Ta4f,Ta metal,7/2,BOE,1,0.425508426445635,,1,0.0
Ta4f,Ta metal,7/2,BOE,2,0.42118372902672974,,1,0.0
Ta4f,Ta metal,7/2,BOE,3,0.4180331388571794,,1,0.0
Ta4f,Ta metal,7/2,Control,0,0.4107995871681105,,1,0.0
Ta4f,Ta metal,7/2,Control,1,0.40466636383143495,,1,0.0
Ta4f,Ta metal,7/2,Control,2,0.409852192289236,,1,0.0
Ta4f,Ta metal,7/2,Control,3,0.40020841424842857,,1,0.0
Ta4f,Ta+1,5/2,BOE,0,-0.09042741804124788,,1,0.0
Ta4f,Ta+1,5/2,BOE,1,-0.5079672187993758,,1,0.0
Ta4f,Ta+1,5/2,BOE,2,-0.6583595020477588,,1,0.0
Ta4f,Ta+1,5/2,BOE,3,-0.49349213157473315,,1,0.0
Ta4f,Ta+1,5/2,Control,0,-0.6899999999999302,,1,0.0
Ta4f,Ta+1,5/2,Control,1,-0.6899999999999977,,1,0.0
Ta4f,Ta+1,5/2,Control,2,-0.6900000000000013,,1,0.0
Ta4f,Ta+1,5/2,Control,3,-0.6899999999999977,,1,0.0
Ta4f,Ta+1,7/2,BOE,0,-0.10042741804124589,,1,0.0
Ta4f,Ta+1,7/2,BOE,1,-0.5179672187993738,,1,0.0
Ta4f,Ta+1,7/2,BOE,2,-0.6683595020477568,,1,0.0
Ta4f,Ta+1,7/2,BOE,3,-0.5034921315747312,,1,0.0
Ta4f,Ta+1,7/2,Control,0,-0.6999999999999282,,1,0.0
Ta4f,Ta+1,7/2,Control,1,-0.6999999999999957,,1,0.0
Ta4f,Ta+1,7/2,Control,2,-0.6999999999999993,,1,0.0
Ta4f,Ta+1,7/2,Control,3,-0.6999999999999957,,1,0.0
Ta4f,Ta+3,5/2,BOE,0,-0.5146296975850078,,1,0.0
Ta4f,Ta+3,5/2,BOE,1,-0.6899999999999906,,1,0.0
Ta4f,Ta+3,5/2,BOE,2,-0.6899999999999338,,1,0.0
Ta4f,Ta+3,5/2,BOE,3,-0.6869436531777069,,1,0.0
Ta4f,Ta+3,5/2,Control,0,-0.647100066738922,,1,0.0
Ta4f,Ta+3,5/2,Control,1,-0.6194137708077427,,1,0.0
Ta4f,Ta+3,5/2,Control,2,-0.6135393074041104,,1,0.0
Ta4f,Ta+3,5/2,Control,3,-0.6491150107418271,,1,0.0
Ta4f,Ta+3,7/2,BOE,0,-0.5246296975850058,,1,0.0
Ta4f,Ta+3,7/2,BOE,1,-0.6999999999999886,,1,0.0
Ta4f,Ta+3,7/2,BOE,2,-0.6999999999999318,,1,0.0
Ta4f,Ta+3,7/2,BOE,3,-0.6969436531777049,,1,0.0
Ta4f,Ta+3,7/2,Control,0,-0.65710006673892,,1,0.0
Ta4f,Ta+3,7/2,Control,1,-0.6294137708077407,,1,0.0
Ta4f,Ta+3,7/2,Control,2,-0.6235393074041085,,1,0.0
Ta4f,Ta+3,7/2,Control,3,-0.6591150107418251,,1,0.0
Ta4f,Ta+5 (Ta2O5),5/2,BOE,0,-0.9135015625474985,,1,0.0
Ta4f,Ta+5 (Ta2O5),5/2,BOE,1,-0.9326808029915625,,1,0.0
Ta4f,Ta+5 (Ta2O5),5/2,BOE,2,-0.8534204966876544,,1,0.0
Ta4f,Ta+5 (Ta2O5),5/2,BOE,3,-0.9086839162832092,,1,0.0
Ta4f,Ta+5 (Ta2O5),5/2,Control,0,-0.7510951236750039,,1,0.0
Ta4f,Ta+5 (Ta2O5),5/2,Control,1,-0.8220284187138915,,1,0.0
Ta4f,Ta+5 (Ta2O5),5/2,Control,2,-0.8313548247101465,,1,0.0
Ta4f,Ta+5 (Ta2O5),5/2,Control,3,-0.8268615198875295,,1,0.0
Ta4f,Ta+5 (Ta2O5),7/2,BOE,0,-0.9235015625475,,1,0.0
Ta4f,Ta+5 (Ta2O5),7/2,BOE,1,-0.9426808029915641,,1,0.0
Ta4f,Ta+5 (Ta2O5),7/2,BOE,2,-0.863420496687656,,1,0.0
Ta4f,Ta+5 (Ta2O5),7/2,BOE,3,-0.9186839162832108,,1,0.0
Ta4f,Ta+5 (Ta2O5),7/2,Control,0,-0.7610951236750054,,1,0.0
Ta4f,Ta+5 (Ta2O5),7/2,Control,1,-0.8320284187138931,,1,0.0
Ta4f,Ta+5 (Ta2O5),7/2,Control,2,-0.8413548247101481,,1,0.0
Ta4f,Ta+5 (Ta2O5),7/2,Control,3,-0.8368615198875311,,1,0.0

File: tare_analysis/results/2026-04-13_19-02-49/csv/re4f_thickness_timecourse.csv
group,week,mean,std,count,sem
BOE,0,0.3414098044154834,,1,0.0
BOE,1,0.9909449975681048,,1,0.0
BOE,2,1.2152468343314842,,1,0.0
BOE,3,1.0540785447813965,,1,0.0
Control,0,0.5324253547811466,,1,0.0
Control,1,0.5479257202507689,,1,0.0
Control,2,0.5733322796378654,,1,0.0
Control,3,0.5849130641283795,,1,0.0

File: tare_analysis/results/2026-04-13_20-27-20/csv/re4f_normalized_amplitudes.csv
sample,species,normalized_amplitude,stderr_normalized
BOE_WK0,Re_metal,0.8086362632125931,0.0
BOE_WK0,Redp1,5.217501615162482e-15,0.0
BOE_WK0,Redp2,0.029314540357456672,0.0
BOE_WK0,Redp3,0.07186712173444852,0.0
BOE_WK0,ReO2,0.030542441924735837,0.0
BOE_WK0,ReO3,0.05496499381966858,0.0
BOE_WK0,Re2O7,0.004674638951092073,0.0
BOE_WK1,Re_metal,0.6670035477999409,0.0
BOE_WK1,Redp1,2.7468298455398247e-13,0.0
BOE_WK1,Redp2,0.03637647935992276,0.0
BOE_WK1,Redp3,0.054090286204834866,0.0
BOE_WK1,ReO2,0.08753065496586888,0.0
BOE_WK1,ReO3,0.051651709494326285,0.0
BOE_WK1,Re2O7,0.10334732217483171,0.0
BOE_WK2,Re_metal,0.6214216376376137,0.0
BOE_WK2,Redp1,5.13678850867423e-13,0.0
BOE_WK2,Redp2,0.03075134334631937,0.0
BOE_WK2,Redp3,0.059094557348190725,0.0
BOE_WK2,ReO2,0.08649203363533949,0.0
BOE_WK2,ReO3,0.05010191798454612,0.0
BOE_WK2,Re2O7,0.15213851004747678,0.0
BOE_WK3,Re_metal,0.6521916652619388,0.0
BOE_WK3,Redp1,2.308008248973832e-15,0.0
BOE_WK3,Redp2,0.03569985445128057,0.0
BOE_WK3,Redp3,0.056932381131278985,0.0
BOE_WK3,ReO2,0.09095516248048109,0.0
BOE_WK3,ReO3,0.03954933368458333,0.0
BOE_WK3,Re2O7,0.12467160299043475,0.0
Control_WK0,Re_metal,0.7754302630716383,0.0
Control_WK0,Redp1,6.852408428714923e-12,0.0
Control_WK0,Redp2,0.018864533427484394,0.0
Control_WK0,Redp3,0.06621155491744059,0.0
Control_WK0,ReO2,0.06455435042599442,0.0
Control_WK0,ReO3,0.030772416882337433,0.0
Control_WK0,Re2O7,0.04416688126825234,0.0
Control_WK1,Re_metal,0.768950612391601,0.0
Control_WK1,Redp1,5.251843271534008e-14,0.0
Control_WK1,Redp2,0.03588057305761093,0.0
Control_WK1,Redp3,0.05242090879396155,0.0
Control_WK1,ReO2,0.07745851613021362,0.0
Control_WK1,ReO3,0.01545494041911499,0.0
Control_WK1,Re2O7,0.04983444920744533,0.0
Control_WK2,Re_metal,0.76621155192768,0.0
Control_WK2,Redp1,8.077341308102493e-14,0.0
Control_WK2,Redp2,0.03445810087708036,0.0
Control_WK2,Redp3,0.04982099513097147,0.0
Control_WK2,ReO2,0.07974708732174764,0.0
Control_WK2,ReO3,0.01686542336947931,0.0
Control_WK2,Re2O7,0.05289684137296058,0.0
Control_WK3,Re_metal,0.770890450099362,0.0
Control_WK3,Redp1,2.1438793114820663e-13,0.0
Control_WK3,Redp2,0.025476868462413645,0.0
Control_WK3,Redp3,0.04985502099965747,0.0
Control_WK3,ReO2,0.07535629974921251,0.0
Control_WK3,ReO3,0.023509892995966595,0.0
Control_WK3,Re2O7,0.054911467693173344,0.0

File: tare_analysis/results/2026-04-13_20-27-20/csv/ta4f_thickness_group_differences.csv
week,boe_mean,boe_sem,control_mean,control_sem,difference,difference_sem
0,1.3931982555895088,0.0,3.399511172586887,0.0,-2.006312916997378,0.0
1,2.190617207750298,0.0,3.371576087132057,0.0,-1.180958879381759,0.0
2,2.409431487603538,0.0,3.339188445022082,0.0,-0.9297569574185438,0.0
3,2.380681492558941,0.0,3.422567452126584,0.0,-1.0418859595676433,0.0
