Repository: dandan002/TaRe-Analysis-Code

## Analysis of Tantalum Rhenium Alloys for Use in Superconducting Qubits
This is the companion repository for the thesis with the same title submitted to Princeton University on 04/13/2026. This includes basic SEM images in the SEM directory, a full XPS analysis suite in tare_analysis, the full thesis .tex build in thesis_document, and a phased-buildout of an XRD_analysis pipeline in XRD_analysis, although actual XRD analysis was done through software in provided by the Princeton Imaging and Analysis Center.

In detail:
- The papers directory contains a subset of the literature cited in the thesis.
- tare_analysis contains a full analysis pipeline fashioned from an inherited Tantalum-only analysis pipeline (tool calls from a python notebook, retired due to instability and issues with determinism). Expected Rhenium and Tantalum spectra were added/edited using references from Greiner and other sources. The data used was taken on a ThermoFisher K-Alpha XPS machine.
- XRD_analysis contains a partially-built (unused) XRD analysis pipeline that depends on a local GSAS-II installation in addition to a .env file with a materials project API key (free!). While it turned into an unusable debacle of a codebase, further development is encouraged if only as a lesson in bad coding practices. The data referenced was taken on a Bruker D8 Discover XRD, but final analysis was done on accompanying software provided by Princeton's Imaging and Analysis Center.
- SEM contains scanning electron microscope images taken on a Verios XHR Low-Voltage SEM.
- thesis_document is the full thesis in .tex form with accompanying figures and dependencies copied over from other parts of the repository.

## Usage
Data should be put in tare_analysis/data exported as an .xlsx file from any ThermoFisher K-Alpha or Nexsa series XPS machine; all analysis is orchestrated from the main.py file for surface scans, etch_main.py for etched scans.

## Disclosures
While most of the code was written and/or formatted by hand, figure styling and python tests were written with the assistance of Anthropic's Claude Sonnet 4.5/4.6 models. Only XRD_analysis was written through heavy tool usage during planning and execution, but results were omitted in the final research in favor of analysis done through provided tools.

The author acknowledges the use of the Imaging and Analysis Center (IAC) operated by the Princeton Materials Institute at Princeton University, which is supported in part by the Princeton Center for Complex Materials (PCCM), a National Science Foundation (NSF) Materials Research Science and Engineering Center (MRSEC; DMR-2011750).

File: tare_analysis/results/2026-03-31_17-37-48/csv/re4f_width_comparison.csv
index,sample,etchlevel,etchtime,species,expected_sigma_eV,fitted_sigma_eV,fitted_stderr,delta_eV
0,BOE_WK0,,,Re metal,0.12,0.2285483372067105,0.0031162045194891397,0.1085483372067105
0,BOE_WK0,,,ReO2 (Re4+),0.25,0.5999999999999978,6.640810835049808e-09,0.34999999999999776
0,BOE_WK0,,,ReO3 (Re6+),0.25,0.4761792298246206,0.06101761313294482,0.22617922982462058
0,BOE_WK0,,,Re2O7 (Re7+),0.3,0.99999999999999,3.667537355471808e-08,0.69999999999999
1,BOE_WK1,,,Re metal,0.12,0.22624905255758077,0.0026764877389584105,0.10624905255758077
1,BOE_WK1,,,ReO2 (Re4+),0.25,0.6,4.3086148472391947e-10,0.35
1,BOE_WK1,,,ReO3 (Re6+),0.25,0.44404969310689707,0.04767265413860285,0.19404969310689707
1,BOE_WK1,,,Re2O7 (Re7+),0.3,0.6643620282082844,0.02181765570703104,0.3643620282082844
2,BOE_WK2,,,Re metal,0.12,0.22700016202166132,0.0024260226114525708,0.10700016202166132
2,BOE_WK2,,,ReO2 (Re4+),0.25,0.6,4.627355564049315e-10,0.35
2,BOE_WK2,,,ReO3 (Re6+),0.25,0.4908115367514912,0.042054528688794106,0.2408115367514912
2,BOE_WK2,,,Re2O7 (Re7+),0.3,0.6117254729990576,0.015415601615984886,0.31172547299905756
3,BOE_WK3,,,Re metal,0.12,0.22732758077899354,0.002629571845201726,0.10732758077899354
3,BOE_WK3,,,ReO2 (Re4+),0.25,0.6,5.369619061999124e-10,0.35
3,BOE_WK3,,,ReO3 (Re6+),0.25,0.4889876322625854,0.059393978460082535,0.2389876322625854
3,BOE_WK3,,,Re2O7 (Re7+),0.3,0.6416616860283144,0.0189849199984993,0.3416616860283144
4,Control_WK0,,,Re metal,0.12,0.2247151505268077,0.0028912248788906473,0.10471515052680772
4,Control_WK0,,,ReO2 (Re4+),0.25,0.5999999999999998,1.6684843049220205e-09,0.34999999999999976
4,Control_WK0,,,ReO3 (Re6+),0.25,0.4613396760391462,0.06801365002378927,0.21133967603914622
4,Control_WK0,,,Re2O7 (Re7+),0.3,0.8457297372352383,0.05776759035412375,0.5457297372352383
5,Control_WK1,,,Re metal,0.12,0.22403037017133018,0.0027960848725575712,0.10403037017133018
5,Control_WK1,,,ReO2 (Re4+),0.25,0.5999999999999996,2.4337379656917888e-09,0.34999999999999964
5,Control_WK1,,,ReO3 (Re6+),0.25,0.4321189813110104,0.05709407181048492,0.1821189813110104
5,Control_WK1,,,Re2O7 (Re7+),0.3,0.7846205230495226,0.04157186583030692,0.4846205230495226
6,Control_WK2,,,Re metal,0.12,0.2236549740306646,0.002787566702620098,0.10365497403066459
6,Control_WK2,,,ReO2 (Re4+),0.25,0.5999999999999984,5.093054207763601e-09,0.3499999999999984
6,Control_WK2,,,ReO3 (Re6+),0.25,0.4366103082536195,0.05551371831704349,0.18661030825361952
6,Control_WK2,,,Re2O7 (Re7+),0.3,0.7753756363166872,0.04048001230862335,0.47537563631668717
7,Control_WK3,,,Re metal,0.12,0.22445870315329533,0.002844022243652386,0.10445870315329533
7,Control_WK3,,,ReO2 (Re4+),0.25,0.5999999999999998,1.7949828947695813e-09,0.34999999999999976
7,Control_WK3,,,ReO3 (Re6+),0.25,0.4309458201270224,0.056528587675738796,0.18094582012702243
7,Control_WK3,,,Re2O7 (Re7+),0.3,0.7856790079730135,0.04160581887215596,0.4856790079730135
