Repository: dandan002/TaRe-Analysis-Code

## Analysis of Tantalum Rhenium Alloys for Use in Superconducting Qubits
This is the companion repository for the thesis with the same title submitted to Princeton University on 04/13/2026. This includes basic SEM images in the SEM directory, a full XPS analysis suite in tare_analysis, the full thesis .tex build in thesis_document, and a phased-buildout of an XRD_analysis pipeline in XRD_analysis, although actual XRD analysis was done through software in provided by the Princeton Imaging and Analysis Center.

In detail:
- The papers directory contains a subset of the literature cited in the thesis.
- tare_analysis contains a full analysis pipeline fashioned from an inherited Tantalum-only analysis pipeline (tool calls from a python notebook, retired due to instability and issues with determinism). Expected Rhenium and Tantalum spectra were added/edited using references from Greiner and other sources. The data used was taken on a ThermoFisher K-Alpha XPS machine.
- XRD_analysis contains a partially-built (unused) XRD analysis pipeline that depends on a local GSAS-II installation in addition to a .env file with a materials project API key (free!). While it turned into an unusable debacle of a codebase, further development is encouraged if only as a lesson in bad coding practices. The data referenced was taken on a Bruker D8 Discover XRD, but final analysis was done on accompanying software provided by Princeton's Imaging and Analysis Center.
- SEM contains scanning electron microscope images taken on a Verios XHR Low-Voltage SEM.
- thesis_document is the full thesis in .tex form with accompanying figures and dependencies copied over from other parts of the repository.

## Usage
Data should be put in tare_analysis/data exported as an .xlsx file from any ThermoFisher K-Alpha or Nexsa series XPS machine; all analysis is orchestrated from the main.py file for surface scans, etch_main.py for etched scans.

## Disclosures
While most of the code was written and/or formatted by hand, figure styling and python tests were written with the assistance of Anthropic's Claude Sonnet 4.5/4.6 models. Only XRD_analysis was written through heavy tool usage during planning and execution, but results were omitted in the final research in favor of analysis done through provided tools.

The author acknowledges the use of the Imaging and Analysis Center (IAC) operated by the Princeton Materials Institute at Princeton University, which is supported in part by the Princeton Center for Complex Materials (PCCM), a National Science Foundation (NSF) Materials Research Science and Engineering Center (MRSEC; DMR-2011750).

File: tare_analysis/results/2026-04-01_19-05-15/csv/re4f_area_fractions.csv
index,sample,etchlevel,etchtime,Re_metal_frac,Re_metal_err,ReO2_frac,ReO2_err,ReO3_frac,ReO3_err,Re2O7_frac,Re2O7_err
0,BOE_WK0,,,0.6988096436698309,0.009041029381338783,0.18384230210080504,0.0068653356954064045,0.05261595207553496,0.010672707701752765,0.0647321021538291,0.0064639469777551814
1,BOE_WK1,,,0.5980760444398433,0.0057761405210276975,0.18172589073524453,0.005009929347738994,0.06374049810789985,0.006890394152553023,0.15645756671701233,0.004231510349768394
2,BOE_WK2,,,0.5511957168646612,0.004753278526176653,0.17281421937344416,0.004368905091698381,0.07343693226332702,0.005804692709854119,0.20255313149856766,0.0038182652981017286
3,BOE_WK3,,,0.5751860449293816,0.005278538753527195,0.17832225300675597,0.004996047282228786,0.06816952478270086,0.007533491286879451,0.17832217728116156,0.0044005018192797216
4,Control_WK0,,,0.6625080402162786,0.008604338206670066,0.1674841407055969,0.006020018715014072,0.060210307060616204,0.011276196722750636,0.10979751201750833,0.005884756446933112
5,Control_WK1,,,0.655728852943141,0.007595710363597015,0.1655103345817357,0.005702309295308203,0.058900172291055375,0.00920685746633009,0.11986064018406799,0.005198119965630103
6,Control_WK2,,,0.6518560610571024,0.007534062423945716,0.16449418047571213,0.005695282830314339,0.060484510237115714,0.009101117237588923,0.12316524823006979,0.005245270196057291
7,Control_WK3,,,0.6514170276479785,0.007650030421280482,0.16407429901037177,0.005784898910383114,0.0591843158247392,0.009168007551498276,0.12532435751691054,0.005290398897122927
