Repository: dandan002/TaRe-Analysis-Code

## Analysis of Tantalum Rhenium Alloys for Use in Superconducting Qubits
This is the companion repository for the thesis with the same title submitted to Princeton University on 04/13/2026. This includes basic SEM images in the SEM directory, a full XPS analysis suite in tare_analysis, the full thesis .tex build in thesis_document, and a phased-buildout of an XRD_analysis pipeline in XRD_analysis, although actual XRD analysis was done through software in provided by the Princeton Imaging and Analysis Center.

In detail:
- The papers directory contains a subset of the literature cited in the thesis.
- tare_analysis contains a full analysis pipeline fashioned from an inherited Tantalum-only analysis pipeline (tool calls from a python notebook, retired due to instability and issues with determinism). Expected Rhenium and Tantalum spectra were added/edited using references from Greiner and other sources. The data used was taken on a ThermoFisher K-Alpha XPS machine.
- XRD_analysis contains a partially-built (unused) XRD analysis pipeline that depends on a local GSAS-II installation in addition to a .env file with a materials project API key (free!). While it turned into an unusable debacle of a codebase, further development is encouraged if only as a lesson in bad coding practices. The data referenced was taken on a Bruker D8 Discover XRD, but final analysis was done on accompanying software provided by Princeton's Imaging and Analysis Center.
- SEM contains scanning electron microscope images taken on a Verios XHR Low-Voltage SEM.
- thesis_document is the full thesis in .tex form with accompanying figures and dependencies copied over from other parts of the repository.

## Usage
Data should be put in tare_analysis/data exported as an .xlsx file from any ThermoFisher K-Alpha or Nexsa series XPS machine; all analysis is orchestrated from the main.py file for surface scans, etch_main.py for etched scans.

## Disclosures
While most of the code was written and/or formatted by hand, figure styling and python tests were written with the assistance of Anthropic's Claude Sonnet 4.5/4.6 models. Only XRD_analysis was written through heavy tool usage during planning and execution, but results were omitted in the final research in favor of analysis done through provided tools.

The author acknowledges the use of the Imaging and Analysis Center (IAC) operated by the Princeton Materials Institute at Princeton University, which is supported in part by the Princeton Center for Complex Materials (PCCM), a National Science Foundation (NSF) Materials Research Science and Engineering Center (MRSEC; DMR-2011750).

File: tare_analysis/results/2026-04-01_20-59-31_ETCH/csv/re4f_peak_comparison.csv
index,sample,etchlevel,etchtime,element,species,spin,expected_eV,fitted_eV,fitted_stderr,delta_eV
0,ReTa03,0.0,0.0,Re4f,Re metal,7/2,40.3,40.69962016298651,0.005024419948965077,0.3996201629865155
0,ReTa03,0.0,0.0,Re4f,Re metal,5/2,42.7,43.1251938263223,0.00769170205239797,0.42519382632229963
0,ReTa03,0.0,0.0,Re4f,ReO2 (Re4+),7/2,42.3,41.8,3.3908476427993913e-09,-0.5
0,ReTa03,0.0,0.0,Re4f,ReO2 (Re4+),5/2,44.7,44.22557366333578,0.00886964259275953,-0.47442633666422296
0,ReTa03,0.0,0.0,Re4f,ReO3 (Re6+),7/2,43.1,43.491449747577235,0.07334616930699042,0.3914497475772336
0,ReTa03,0.0,0.0,Re4f,ReO3 (Re6+),5/2,45.5,45.91702341091302,0.07124110578740595,0.41702341091301776
0,ReTa03,0.0,0.0,Re4f,Re2O7 (Re7+),7/2,45.5,46.699999999999996,4.0314723965253304e-08,1.1999999999999957
0,ReTa03,0.0,0.0,Re4f,Re2O7 (Re7+),5/2,47.9,49.125573663335786,0.008869642592849718,1.225573663335787
1,ReTa03,1.0,10.013,Re4f,Re metal,7/2,40.3,40.657381698033085,0.005967306203670116,0.3573816980330875
1,ReTa03,1.0,10.013,Re4f,Re metal,5/2,42.7,43.09242525793264,0.009127309371653443,0.3924252579326364
1,ReTa03,1.0,10.013,Re4f,ReO2 (Re4+),7/2,42.3,41.8,1.5936302936202572e-08,-0.5
1,ReTa03,1.0,10.013,Re4f,ReO2 (Re4+),5/2,44.7,44.23504355989955,0.01068288811348424,-0.4649564401004511
1,ReTa03,1.0,10.013,Re4f,ReO3 (Re6+),7/2,43.1,43.15836206142996,0.19373884124746835,0.05836206142996048
1,ReTa03,1.0,10.013,Re4f,ReO3 (Re6+),5/2,45.5,45.59340562132952,0.1893880128743187,0.09340562132951646
1,ReTa03,1.0,10.013,Re4f,Re2O7 (Re7+),7/2,45.5,46.69999999999997,6.819101633251713e-08,1.1999999999999673
1,ReTa03,1.0,10.013,Re4f,Re2O7 (Re7+),5/2,47.9,49.13504355989952,0.01068288811369136,1.2350435598995233
2,ReTa03,2.0,20.026,Re4f,Re metal,7/2,40.3,40.66038567734014,0.006222553650687625,0.3603856773401404
2,ReTa03,2.0,20.026,Re4f,Re metal,5/2,42.7,43.096304568376034,0.009540139067051562,0.39630456837603134
2,ReTa03,2.0,20.026,Re4f,ReO2 (Re4+),7/2,42.3,41.80000000000002,5.9089859941931805e-08,-0.4999999999999787
2,ReTa03,2.0,20.026,Re4f,ReO2 (Re4+),5/2,44.7,44.235918891035915,0.01116232289325135,-0.4640811089640877
2,ReTa03,2.0,20.026,Re4f,ReO3 (Re6+),7/2,43.1,43.143961892389605,0.1980854581323286,0.04396189238960346
2,ReTa03,2.0,20.026,Re4f,ReO3 (Re6+),5/2,45.5,45.5798807834255,0.19349029115367392,0.07988078342550153
2,ReTa03,2.0,20.026,Re4f,Re2O7 (Re7+),7/2,45.5,46.7,1.1274575446337906e-08,1.2000000000000028
2,ReTa03,2.0,20.026,Re4f,Re2O7 (Re7+),5/2,47.9,49.1359188910359,0.011162321800580155,1.235918891035901
3,ReTa03,3.0,30.038,Re4f,Re metal,7/2,40.3,40.663926907410406,0.005971822266246376,0.36392690741040923
3,ReTa03,3.0,30.038,Re4f,Re metal,5/2,42.7,43.098221752152725,0.009151856904905754,0.3982217521527218
3,ReTa03,3.0,30.038,Re4f,ReO2 (Re4+),7/2,42.3,41.800000000000004,2.999720813103833e-08,-0.4999999999999929
3,ReTa03,3.0,30.038,Re4f,ReO2 (Re4+),5/2,44.7,44.23429484474232,0.010705616700411827,-0.4657051552576803
3,ReTa03,3.0,30.038,Re4f,ReO3 (Re6+),7/2,43.1,43.15589043274313,0.19003718197273414,0.05589043274312644
3,ReTa03,3.0,30.038,Re4f,ReO3 (Re6+),5/2,45.5,45.590185277485446,0.18564348495896582,0.09018527748544614
3,ReTa03,3.0,30.038,Re4f,Re2O7 (Re7+),7/2,45.5,46.7,1.6290900457315644e-08,1.2000000000000028
3,ReTa03,3.0,30.038,Re4f,Re2O7 (Re7+),5/2,47.9,49.13429484474233,0.010705616700383416,1.2342948447423296
4,ReTa03,4.0,40.051,Re4f,Re metal,7/2,40.3,40.66055963668781,0.0061118664022784455,0.3605596366878103
4,ReTa03,4.0,40.051,Re4f,Re metal,5/2,42.7,43.09643115429248,0.00941465139479247,0.396431154292479
4,ReTa03,4.0,40.051,Re4f,ReO2 (Re4+),7/2,42.3,41.8,1.0484765553659242e-08,-0.5
4,ReTa03,4.0,40.051,Re4f,ReO2 (Re4+),5/2,44.7,44.23587151760467,0.011005565814748982,-0.46412848239533133
4,ReTa03,4.0,40.051,Re4f,ReO3 (Re6+),7/2,43.1,43.129195368096745,0.19170052672610147,0.029195368096743834
4,ReTa03,4.0,40.051,Re4f,ReO3 (Re6+),5/2,45.5,45.56506688570142,0.18712658568833604,0.06506688570141961
4,ReTa03,4.0,40.051,Re4f,Re2O7 (Re7+),7/2,45.5,46.69999999999995,8.380334555134924e-08,1.199999999999953
4,ReTa03,4.0,40.051,Re4f,Re2O7 (Re7+),5/2,47.9,49.13587151760463,0.011005564737858822,1.2358715176046289
5,ReTa03,5.0,50.064,Re4f,Re metal,7/2,40.3,40.65769120891619,0.006012502909149194,0.35769120891619366
5,ReTa03,5.0,50.064,Re4f,Re metal,5/2,42.7,43.09301035792031,0.009161840601705277,0.3930103579203106
5,ReTa03,5.0,50.064,Re4f,ReO2 (Re4+),7/2,42.3,41.80000000000002,5.9002489469316956e-08,-0.4999999999999787
5,ReTa03,5.0,50.064,Re4f,ReO2 (Re4+),5/2,44.7,44.23531914900414,0.010727201467734631,-0.46468085099586176
5,ReTa03,5.0,50.064,Re4f,ReO3 (Re6+),7/2,43.1,43.1535030770361,0.19757168770287944,0.05350307703609758
5,ReTa03,5.0,50.064,Re4f,ReO3 (Re6+),5/2,45.5,45.58882222604022,0.19325986409606127,0.08882222604022161
5,ReTa03,5.0,50.064,Re4f,Re2O7 (Re7+),7/2,45.5,46.69999999999999,4.969137248449885e-08,1.1999999999999886
5,ReTa03,5.0,50.064,Re4f,Re2O7 (Re7+),5/2,47.9,49.13531914900411,0.010727201467683212,1.2353191490041127
6,ReTa03,6.0,60.077,Re4f,Re metal,7/2,40.3,40.65816888739682,0.00593412848623609,0.35816888739682184
6,ReTa03,6.0,60.077,Re4f,Re metal,5/2,42.7,43.09350827868737,0.009118299618345265,0.3935082786873707
6,ReTa03,6.0,60.077,Re4f,ReO2 (Re4+),7/2,42.3,41.800000000000026,6.31858804499357e-08,-0.4999999999999716
6,ReTa03,6.0,60.077,Re4f,ReO2 (Re4+),5/2,44.7,44.23533939129058,0.010662343576048458,-0.4646606087094227
6,ReTa03,6.0,60.077,Re4f,ReO3 (Re6+),7/2,43.1,43.139849494491784,0.19123228455992639,0.03984949449178288
6,ReTa03,6.0,60.077,Re4f,ReO3 (Re6+),5/2,45.5,45.57518888578234,0.18684985049546599,0.07518888578233884
6,ReTa03,6.0,60.077,Re4f,Re2O7 (Re7+),7/2,45.5,46.699999999999996,3.332860679875472e-08,1.1999999999999957
6,ReTa03,6.0,60.077,Re4f,Re2O7 (Re7+),5/2,47.9,49.13533939129055,0.010662343575918037,1.2353393912905517
7,ReTa03,7.0,70.09,Re4f,Re metal,7/2,40.3,40.655043106790345,0.006125388701408315,0.35504310679034745
7,ReTa03,7.0,70.09,Re4f,Re metal,5/2,42.7,43.09051423887522,0.009371075211798068,0.39051423887521963
7,ReTa03,7.0,70.09,Re4f,ReO2 (Re4+),7/2,42.3,41.8,1.7256362681269945e-08,-0.5
7,ReTa03,7.0,70.09,Re4f,ReO2 (Re4+),5/2,44.7,44.235471132084875,0.010956695796681827,-0.4645288679151278
7,ReTa03,7.0,70.09,Re4f,ReO3 (Re6+),7/2,43.1,43.14676276601045,0.20041498047139922,0.04676276601044549
7,ReTa03,7.0,70.09,Re4f,ReO3 (Re6+),5/2,45.5,45.582233898095325,0.19599955030504107,0.08223389809532478
7,ReTa03,7.0,70.09,Re4f,Re2O7 (Re7+),7/2,45.5,46.7,1.798147612744525e-09,1.2000000000000028
7,ReTa03,7.0,70.09,Re4f,Re2O7 (Re7+),5/2,47.9,49.13547113208488,0.010956695796668704,1.2354711320848821
8,ReTa03,8.0,80.103,Re4f,Re metal,7/2,40.3,40.65427946715178,0.0058468344631069655,0.35427946715178393
8,ReTa03,8.0,80.103,Re4f,Re metal,5/2,42.7,43.0885148552169,0.008937614710940556,0.3885148552168971
8,ReTa03,8.0,80.103,Re4f,ReO2 (Re4+),7/2,42.3,41.8,1.3569595463584146e-08,-0.5
8,ReTa03,8.0,80.103,Re4f,ReO2 (Re4+),5/2,44.7,44.234235388065116,0.010456188212940766,-0.46576461193488683
8,ReTa03,8.0,80.103,Re4f,ReO3 (Re6+),7/2,43.1,43.156345641741034,0.18949743866973176,0.05634564174103218
8,ReTa03,8.0,80.103,Re4f,ReO3 (Re6+),5/2,45.5,45.59058102980616,0.1852939726676397,0.09058102980615956
8,ReTa03,8.0,80.103,Re4f,Re2O7 (Re7+),7/2,45.5,46.699999999999996,3.618058373088481e-08,1.1999999999999957
8,ReTa03,8.0,80.103,Re4f,Re2O7 (Re7+),5/2,47.9,49.13423538806512,0.010456188212996261,1.2342353880651231
9,ReTa03,9.0,90.115,Re4f,Re metal,7/2,40.3,40.652675829288256,0.005987445461547709,0.352675829288259
9,ReTa03,9.0,90.115,Re4f,Re metal,5/2,42.7,43.08840456397442,0.009163780615492487,0.3884045639744187
9,ReTa03,9.0,90.115,Re4f,ReO2 (Re4+),7/2,42.3,41.800000000000026,6.570937679933006e-08,-0.4999999999999716
9,ReTa03,9.0,90.115,Re4f,ReO2 (Re4+),5/2,44.7,44.23572873468619,0.010714665312597049,-0.4642712653138119
9,ReTa03,9.0,90.115,Re4f,ReO3 (Re6+),7/2,43.1,43.14540864053446,0.196559283200398,0.04540864053446114
9,ReTa03,9.0,90.115,Re4f,ReO3 (Re6+),5/2,45.5,45.58113737522063,0.192249462631988,0.08113737522062792
9,ReTa03,9.0,90.115,Re4f,Re2O7 (Re7+),7/2,45.5,46.69999999999999,4.223348296510666e-08,1.1999999999999886
9,ReTa03,9.0,90.115,Re4f,Re2O7 (Re7+),5/2,47.9,49.135728734686154,0.01071466531248495,1.2357287346861554
10,ReTa03,,,Re4f,Re metal,7/2,40.3,40.698972858782206,0.005232170050893835,0.39897285878220856
10,ReTa03,,,Re4f,Re metal,5/2,42.7,43.125470549971986,0.008132217858334508,0.4254705499719833
10,ReTa03,,,Re4f,ReO2 (Re4+),7/2,42.3,41.80000000000002,1.936619860351501e-08,-0.4999999999999787
10,ReTa03,,,Re4f,ReO2 (Re4+),5/2,44.7,44.2264976911898,0.009338986502816412,-0.47350230881020394
10,ReTa03,,,Re4f,ReO3 (Re6+),7/2,43.1,43.46549800044711,0.07623545677844615,0.36549800044711134
10,ReTa03,,,Re4f,ReO3 (Re6+),5/2,45.5,45.89199569163689,0.07382222058147148,0.3919956916368932
10,ReTa03,,,Re4f,Re2O7 (Re7+),7/2,45.5,46.7,2.3437252223048006e-08,1.2000000000000028
10,ReTa03,,,Re4f,Re2O7 (Re7+),5/2,47.9,49.12649769118978,0.009338986502826533,1.2264976911897847
11,ReTa04,0.0,0.0,Re4f,Re metal,7/2,40.3,40.6536530382758,0.005757984594344599,0.35365303827580163
11,ReTa04,0.0,0.0,Re4f,Re metal,5/2,42.7,43.10631248287852,0.01091229545921495,0.4063124828785192
11,ReTa04,0.0,0.0,Re4f,ReO2 (Re4+),7/2,42.3,41.8,5.5339738222286834e-11,-0.5
11,ReTa04,0.0,0.0,Re4f,ReO2 (Re4+),5/2,44.7,44.25265944460272,0.01271453183823348,-0.44734055539728246
11,ReTa04,0.0,0.0,Re4f,ReO3 (Re6+),7/2,43.1,42.82938844131264,0.056234287422010275,-0.27061155868736364
11,ReTa04,0.0,0.0,Re4f,ReO3 (Re6+),5/2,45.5,45.28204788591536,0.05698091288234343,-0.217952114084639
11,ReTa04,0.0,0.0,Re4f,Re2O7 (Re7+),7/2,45.5,46.0925403800926,0.29029001698599366,0.5925403800926006
11,ReTa04,0.0,0.0,Re4f,Re2O7 (Re7+),5/2,47.9,48.545199824695324,0.29797078068629995,0.6451998246953252
12,ReTa04,1.0,10.013,Re4f,Re metal,7/2,40.3,40.59781904222322,0.0055493849906636025,0.29781904222322453
12,ReTa04,1.0,10.013,Re4f,Re metal,5/2,42.7,43.03187679520274,0.008395604682354304,0.3318767952027386
12,ReTa04,1.0,10.013,Re4f,ReO2 (Re4+),7/2,42.3,41.8,1.0035416845862438e-08,-0.5
12,ReTa04,1.0,10.013,Re4f,ReO2 (Re4+),5/2,44.7,44.23405775297952,0.009913268040633274,-0.4659422470204859
12,ReTa04,1.0,10.013,Re4f,ReO3 (Re6+),7/2,43.1,43.213554341500554,0.18435216113578082,0.11355434150055288
12,ReTa04,1.0,10.013,Re4f,ReO3 (Re6+),5/2,45.5,45.647612094480074,0.1807972471924497,0.14761209448007406
12,ReTa04,1.0,10.013,Re4f,Re2O7 (Re7+),7/2,45.5,46.7,2.0224403488401814e-08,1.2000000000000028
12,ReTa04,1.0,10.013,Re4f,Re2O7 (Re7+),5/2,47.9,49.13405775297952,0.00991326804064827,1.234057752979524
13,ReTa04,2.0,20.026,Re4f,Re metal,7/2,40.3,40.59822888374328,0.00581310459859526,0.2982288837432847
13,ReTa04,2.0,20.026,Re4f,Re metal,5/2,42.7,43.035330195606505,0.00889271684781064,0.33533019560650246
13,ReTa04,2.0,20.026,Re4f,ReO2 (Re4+),7/2,42.3,41.8,1.7825119754446963e-08,-0.5
13,ReTa04,2.0,20.026,Re4f,ReO2 (Re4+),5/2,44.7,44.23710131186322,0.010475979436081416,-0.46289868813678225
13,ReTa04,2.0,20.026,Re4f,ReO3 (Re6+),7/2,43.1,43.17533291973706,0.19049324216272226,0.07533291973705758
13,ReTa04,2.0,20.026,Re4f,ReO3 (Re6+),5/2,45.5,45.61243423160028,0.18653560830445284,0.11243423160028243
13,ReTa04,2.0,20.026,Re4f,Re2O7 (Re7+),7/2,45.5,46.69999999999999,3.915372616359636e-08,1.1999999999999886
13,ReTa04,2.0,20.026,Re4f,Re2O7 (Re7+),5/2,47.9,49.13710131186321,0.01047597943613876,1.2371013118632135
14,ReTa04,3.0,30.039,Re4f,Re metal,7/2,40.3,40.59791869199957,0.005881464565490385,0.2979186919995698
14,ReTa04,3.0,30.039,Re4f,Re metal,5/2,42.7,43.03398740601218,0.008967984530778845,0.33398740601217725
14,ReTa04,3.0,30.039,Re4f,ReO2 (Re4+),7/2,42.3,41.8,2.0634962586569516e-08,-0.5
14,ReTa04,3.0,30.039,Re4f,ReO2 (Re4+),5/2,44.7,44.23606871401261,0.010569522255108321,-0.4639312859873925
14,ReTa04,3.0,30.039,Re4f,ReO3 (Re6+),7/2,43.1,43.18459252561828,0.1934160255579697,0.08459252561827668
14,ReTa04,3.0,30.039,Re4f,ReO3 (Re6+),5/2,45.5,45.62066123963089,0.18948025192475218,0.12066123963089126
14,ReTa04,3.0,30.039,Re4f,Re2O7 (Re7+),7/2,45.5,46.699999999999974,5.5030137184228175e-08,1.1999999999999744
14,ReTa04,3.0,30.039,Re4f,Re2O7 (Re7+),5/2,47.9,49.13606871401259,0.010569522255229174,1.236068714012589
15,ReTa04,4.0,40.051,Re4f,Re metal,7/2,40.3,40.599107435682356,0.005840811396393356,0.29910743568235887
15,ReTa04,4.0,40.051,Re4f,Re metal,5/2,42.7,43.03630836087409,0.0089416222913755,0.3363083608740851
15,ReTa04,4.0,40.051,Re4f,ReO2 (Re4+),7/2,42.3,41.80000000000002,5.7376405824298573e-08,-0.4999999999999787
15,ReTa04,4.0,40.051,Re4f,ReO2 (Re4+),5/2,44.7,44.23720092519174,0.010520615647974756,-0.46279907480825955
15,ReTa04,4.0,40.051,Re4f,ReO3 (Re6+),7/2,43.1,43.16322025396621,0.1911338092238988,0.06322025396620745
15,ReTa04,4.0,40.051,Re4f,ReO3 (Re6+),5/2,45.5,45.600421179157934,0.18712993220274643,0.1004211791579337
15,ReTa04,4.0,40.051,Re4f,Re2O7 (Re7+),7/2,45.5,46.7,6.4376190987356566e-09,1.2000000000000028
15,ReTa04,4.0,40.051,Re4f,Re2O7 (Re7+),5/2,47.9,49.137200925191735,0.010520615647823035,1.2372009251917362
16,ReTa04,5.0,50.063,Re4f,Re metal,7/2,40.3,40.5990324962539,0.005846530002703799,0.2990324962539006
16,ReTa04,5.0,50.063,Re4f,Re metal,5/2,42.7,43.035506190106226,0.008919249170628646,0.33550619010622285
16,ReTa04,5.0,50.063,Re4f,ReO2 (Re4+),7/2,42.3,41.8,5.462863222236847e-09,-0.5
16,ReTa04,5.0,50.063,Re4f,ReO2 (Re4+),5/2,44.7,44.236473693852325,0.010496529053204924,-0.46352630614767776
16,ReTa04,5.0,50.063,Re4f,ReO3 (Re6+),7/2,43.1,43.16529704166023,0.19878950841255053,0.06529704166023009
16,ReTa04,5.0,50.063,Re4f,ReO3 (Re6+),5/2,45.5,45.60177073551256,0.19485228926047646,0.10177073551255944
16,ReTa04,5.0,50.063,Re4f,Re2O7 (Re7+),7/2,45.5,46.7,3.84064454235827e-09,1.2000000000000028
16,ReTa04,5.0,50.063,Re4f,Re2O7 (Re7+),5/2,47.9,49.13647369385233,0.01049652905320437,1.2364736938523322
17,ReTa04,6.0,60.076,Re4f,Re metal,7/2,40.3,40.60147021993174,0.005877648270800618,0.30147021993174405
17,ReTa04,6.0,60.076,Re4f,Re metal,5/2,42.7,43.03914760034545,0.008975749387690307,0.33914760034544855
17,ReTa04,6.0,60.076,Re4f,ReO2 (Re4+),7/2,42.3,41.800000000000026,6.857136996176477e-08,-0.4999999999999716
17,ReTa04,6.0,60.076,Re4f,ReO2 (Re4+),5/2,44.7,44.237677380413736,0.010568900919561301,-0.4623226195862671
17,ReTa04,6.0,60.076,Re4f,ReO3 (Re6+),7/2,43.1,43.15732408507767,0.19774151536991283,0.057324085077667064
17,ReTa04,6.0,60.076,Re4f,ReO3 (Re6+),5/2,45.5,45.59500146549138,0.19371046650032095,0.09500146549137867
17,ReTa04,6.0,60.076,Re4f,Re2O7 (Re7+),7/2,45.5,46.7,3.0052078548531017e-09,1.2000000000000028
17,ReTa04,6.0,60.076,Re4f,Re2O7 (Re7+),5/2,47.9,49.13767738041371,0.0105689009193433,1.2376773804137144
18,ReTa04,7.0,70.089,Re4f,Re metal,7/2,40.3,40.603441571618674,0.006040328249818588,0.30344157161867713
18,ReTa04,7.0,70.089,Re4f,Re metal,5/2,42.7,43.040137732677934,0.009198385228842568,0.3401377326779311
18,ReTa04,7.0,70.089,Re4f,ReO2 (Re4+),7/2,42.3,41.80000000000002,5.811905545783889e-08,-0.4999999999999787
18,ReTa04,7.0,70.089,Re4f,ReO2 (Re4+),5/2,44.7,44.23669616105928,0.010825944599087313,-0.4633038389407247
18,ReTa04,7.0,70.089,Re4f,ReO3 (Re6+),7/2,43.1,43.15872582504875,0.20603747051296958,0.05872582504874657
18,ReTa04,7.0,70.089,Re4f,ReO3 (Re6+),5/2,45.5,45.59542198610801,0.20194676780608536,0.09542198610800767
18,ReTa04,7.0,70.089,Re4f,Re2O7 (Re7+),7/2,45.5,46.699999999999996,2.8745326487156158e-08,1.1999999999999957
18,ReTa04,7.0,70.089,Re4f,Re2O7 (Re7+),5/2,47.9,49.136696161059255,0.010825944598969874,1.2366961610592568
19,ReTa04,8.0,80.101,Re4f,Re metal,7/2,40.3,40.59984480782531,0.005858011875157986,0.2998448078253162
19,ReTa04,8.0,80.101,Re4f,Re metal,5/2,42.7,43.03714531179666,0.008981536574390157,0.33714531179665386
19,ReTa04,8.0,80.101,Re4f,ReO2 (Re4+),7/2,42.3,41.8,1.5712737681480935e-08,-0.5
19,ReTa04,8.0,80.101,Re4f,ReO2 (Re4+),5/2,44.7,44.23730050397134,0.010571505300765222,-0.46269949602866234
19,ReTa04,8.0,80.101,Re4f,ReO3 (Re6+),7/2,43.1,43.15094591906259,0.19286811519735364,0.05094591906259183
19,ReTa04,8.0,80.101,Re4f,ReO3 (Re6+),5/2,45.5,45.58824642303394,0.1887655348205883,0.0882464230339366
19,ReTa04,8.0,80.101,Re4f,Re2O7 (Re7+),7/2,45.5,46.7,8.389940826013055e-09,1.2000000000000028
19,ReTa04,8.0,80.101,Re4f,Re2O7 (Re7+),5/2,47.9,49.137300503971346,0.010571505300756873,1.2373005039713476
20,ReTa04,9.0,90.114,Re4f,Re metal,7/2,40.3,40.59966134131172,0.00556587685287605,0.29966134131172595
20,ReTa04,9.0,90.114,Re4f,Re metal,5/2,42.7,43.034621163910714,0.008475891184456507,0.33462116391071106
20,ReTa04,9.0,90.114,Re4f,ReO2 (Re4+),7/2,42.3,41.80000000000002,4.9900833136704336e-08,-0.4999999999999787
20,ReTa04,9.0,90.114,Re4f,ReO2 (Re4+),5/2,44.7,44.23495982259901,0.009984170934943177,-0.46504017740099357
20,ReTa04,9.0,90.114,Re4f,ReO3 (Re6+),7/2,43.1,43.198312404907504,0.18352341344407855,0.09831240490750304
20,ReTa04,9.0,90.114,Re4f,ReO3 (Re6+),5/2,45.5,45.633272227506495,0.17985664561925946,0.13327222750649526
20,ReTa04,9.0,90.114,Re4f,Re2O7 (Re7+),7/2,45.5,46.699999999999974,5.567653362278238e-08,1.1999999999999744
20,ReTa04,9.0,90.114,Re4f,Re2O7 (Re7+),5/2,47.9,49.13495982259897,0.009984170934975245,1.2349598225989737
21,ReTa04,,,Re4f,Re metal,7/2,40.3,40.64735909733066,0.005093573746403509,0.34735909733065995
21,ReTa04,,,Re4f,Re metal,5/2,42.7,43.069899215868936,0.007966702126059391,0.3698992158689336
21,ReTa04,,,Re4f,ReO2 (Re4+),7/2,42.3,41.8,6.56889822761028e-09,-0.5
21,ReTa04,,,Re4f,ReO2 (Re4+),5/2,44.7,44.22254011853828,0.009179298862281525,-0.47745988146172635
21,ReTa04,,,Re4f,ReO3 (Re6+),7/2,43.1,43.43767132831786,0.0659073113639492,0.3376713283178603
21,ReTa04,,,Re4f,ReO3 (Re6+),5/2,45.5,45.86021144685614,0.06383553800001718,0.36021144685614104
21,ReTa04,,,Re4f,Re2O7 (Re7+),7/2,45.5,46.69999999999999,6.281738829965715e-08,1.1999999999999886
21,ReTa04,,,Re4f,Re2O7 (Re7+),5/2,47.9,49.12254011853827,0.00917929886249303,1.2225401185382694

File: tare_analysis/results/2026-04-01_20-59-31_ETCH/csv/re4f_width_comparison.csv
index,sample,etchlevel,etchtime,species,expected_sigma_eV,fitted_sigma_eV,fitted_stderr,delta_eV
0,ReTa03,0.0,0.0,Re metal,0.12,0.2137675438948235,0.0029340512835381014,0.0937675438948235
0,ReTa03,0.0,0.0,ReO2 (Re4+),0.25,0.5999999999999992,6.32458756316331e-09,0.3499999999999992
0,ReTa03,0.0,0.0,ReO3 (Re6+),0.25,0.5654576625730258,0.05998618375947992,0.31545766257302577
0,ReTa03,0.0,0.0,Re2O7 (Re7+),0.3,0.999999999999999,1.0384802640345433e-08,0.6999999999999991
1,ReTa03,1.0,10.013,Re metal,0.12,0.21047685760682014,0.0033159013527678436,0.09047685760682014
1,ReTa03,1.0,10.013,ReO2 (Re4+),0.25,0.5999999999999999,3.7827505394668225e-09,0.34999999999999987
1,ReTa03,1.0,10.013,ReO3 (Re6+),0.25,0.6240315060017548,0.16992316513628966,0.37403150600175483
1,ReTa03,1.0,10.013,Re2O7 (Re7+),0.3,0.9999999999999997,5.228919498875176e-09,0.6999999999999997
2,ReTa03,2.0,20.026,Re metal,0.12,0.21119206005940663,0.0034460793703085723,0.09119206005940664
2,ReTa03,2.0,20.026,ReO2 (Re4+),0.25,0.5999999999999958,2.4165698447593427e-08,0.34999999999999576
2,ReTa03,2.0,20.026,ReO3 (Re6+),0.25,0.6257757777079257,0.1791919423369098,0.3757757777079257
2,ReTa03,2.0,20.026,Re2O7 (Re7+),0.3,0.999999999999992,2.7695529585485354e-08,0.699999999999992
3,ReTa03,3.0,30.038,Re metal,0.12,0.21097604643512113,0.0033076500996032147,0.09097604643512114
3,ReTa03,3.0,30.038,ReO2 (Re4+),0.25,0.6,2.444672533612104e-10,0.35
3,ReTa03,3.0,30.038,ReO3 (Re6+),0.25,0.629728502293659,0.17090406234338043,0.37972850229365895
3,ReTa03,3.0,30.038,Re2O7 (Re7+),0.3,0.9999999999999996,6.577941308363477e-09,0.6999999999999995
4,ReTa03,4.0,40.051,Re metal,0.12,0.2112844094440763,0.0033878821925539273,0.09128440944407631
4,ReTa03,4.0,40.051,ReO2 (Re4+),0.25,0.5999999999999969,2.0651511800159347e-08,0.34999999999999687
4,ReTa03,4.0,40.051,ReO3 (Re6+),0.25,0.6197177306172037,0.17554722617892674,0.3697177306172037
4,ReTa03,4.0,40.051,Re2O7 (Re7+),0.3,0.9999999999999974,1.5910448543162632e-08,0.6999999999999975
5,ReTa03,5.0,50.064,Re metal,0.12,0.21132334738410694,0.003331112036667017,0.09132334738410694
5,ReTa03,5.0,50.064,ReO2 (Re4+),0.25,0.5999999999999998,5.703542057887383e-09,0.34999999999999976
5,ReTa03,5.0,50.064,ReO3 (Re6+),0.25,0.6388344537304642,0.1795628999697388,0.3888344537304642
5,ReTa03,5.0,50.064,Re2O7 (Re7+),0.3,1.0,1.6481630457940637e-09,0.7
6,ReTa03,6.0,60.077,Re metal,0.12,0.21155853916174397,0.0032886726127558585,0.09155853916174397
6,ReTa03,6.0,60.077,ReO2 (Re4+),0.25,0.5999999999999984,1.415122058747352e-08,0.3499999999999984
6,ReTa03,6.0,60.077,ReO3 (Re6+),0.25,0.6294794593119921,0.17359965016256126,0.3794794593119921
6,ReTa03,6.0,60.077,Re2O7 (Re7+),0.3,0.99999999999999,3.121111662491594e-08,0.69999999999999
7,ReTa03,7.0,70.09,Re metal,0.12,0.21174142225843387,0.003394530034844042,0.09174142225843387
7,ReTa03,7.0,70.09,ReO2 (Re4+),0.25,0.5999999999999999,3.876182962942267e-09,0.34999999999999987
7,ReTa03,7.0,70.09,ReO3 (Re6+),0.25,0.6365445287756792,0.18099761788724367,0.38654452877567924
7,ReTa03,7.0,70.09,Re2O7 (Re7+),0.3,1.0,1.5242108242141173e-09,0.7
8,ReTa03,8.0,80.103,Re metal,0.12,0.21112575362904565,0.0032447326646554936,0.09112575362904565
8,ReTa03,8.0,80.103,ReO2 (Re4+),0.25,0.599999999999996,2.2386652847480633e-08,0.349999999999996
8,ReTa03,8.0,80.103,ReO3 (Re6+),0.25,0.634897239041122,0.17015163240502443,0.38489723904112205
8,ReTa03,8.0,80.103,Re2O7 (Re7+),0.3,0.9999999999999998,4.02558780423113e-09,0.6999999999999997
9,ReTa03,9.0,90.115,Re metal,0.12,0.21144241883888373,0.0033203841947928555,0.09144241883888374
9,ReTa03,9.0,90.115,ReO2 (Re4+),0.25,0.5999999999999983,1.4443907492184856e-08,0.3499999999999983
9,ReTa03,9.0,90.115,ReO3 (Re6+),0.25,0.6371876797152579,0.1768003303240588,0.3871876797152579
9,ReTa03,9.0,90.115,Re2O7 (Re7+),0.3,0.9999999999999986,1.1738765546697705e-08,0.6999999999999986
10,ReTa03,,,Re metal,0.12,0.21348531267583365,0.0030623090317988466,0.09348531267583365
10,ReTa03,,,ReO2 (Re4+),0.25,0.5999999999999986,8.69739170193602e-09,0.34999999999999865
10,ReTa03,,,ReO3 (Re6+),0.25,0.5601708628672051,0.06182212423073504,0.3101708628672051
10,ReTa03,,,Re2O7 (Re7+),0.3,1.0,1.025313781446176e-09,0.7
11,ReTa04,0.0,0.0,Re metal,0.12,0.22045352234328458,0.003446664414869356,0.10045352234328458
11,ReTa04,0.0,0.0,ReO2 (Re4+),0.25,0.5999999999999999,2.5441879227095814e-09,0.34999999999999987
11,ReTa04,0.0,0.0,ReO3 (Re6+),0.25,0.17747141471562966,0.04816930704305376,-0.07252858528437034
11,ReTa04,0.0,0.0,Re2O7 (Re7+),0.3,0.9999999999999964,3.806202537152253e-08,0.6999999999999964
12,ReTa04,1.0,10.013,Re metal,0.12,0.20782989120176573,0.0031070817417355053,0.08782989120176574
12,ReTa04,1.0,10.013,ReO2 (Re4+),0.25,0.5999999999999945,2.3247615073386025e-08,0.34999999999999454
12,ReTa04,1.0,10.013,ReO3 (Re6+),0.25,0.6555763657387121,0.1678383703842155,0.40557636573871214
12,ReTa04,1.0,10.013,Re2O7 (Re7+),0.3,1.0,1.06807740522551e-09,0.7
13,ReTa04,2.0,20.026,Re metal,0.12,0.2079891360452919,0.0032555700135054955,0.0879891360452919
13,ReTa04,2.0,20.026,ReO2 (Re4+),0.25,0.6,6.429684290852029e-10,0.35
13,ReTa04,2.0,20.026,ReO3 (Re6+),0.25,0.638778517854984,0.17174781362529368,0.38877851785498396
13,ReTa04,2.0,20.026,Re2O7 (Re7+),0.3,0.9999999999999996,5.598275818623374e-09,0.6999999999999995
14,ReTa04,3.0,30.039,Re metal,0.12,0.20831125197142486,0.0032857483411850813,0.08831125197142486
14,ReTa04,3.0,30.039,ReO2 (Re4+),0.25,0.599999999999998,1.4623997466988573e-08,0.349999999999998
14,ReTa04,3.0,30.039,ReO3 (Re6+),0.25,0.6447873566602051,0.17510379135752407,0.39478735666020515
14,ReTa04,3.0,30.039,Re2O7 (Re7+),0.3,1.0,1.6394211167630663e-10,0.7
15,ReTa04,4.0,40.051,Re metal,0.12,0.20839589376672188,0.003264569568140744,0.08839589376672188
15,ReTa04,4.0,40.051,ReO2 (Re4+),0.25,0.5999999999999989,1.1153670845032413e-08,0.34999999999999887
15,ReTa04,4.0,40.051,ReO3 (Re6+),0.25,0.6397315700139383,0.17268524290704398,0.3897315700139383
15,ReTa04,4.0,40.051,Re2O7 (Re7+),0.3,1.0,2.2748704896143398e-09,0.7
16,ReTa04,5.0,50.063,Re metal,0.12,0.20777745226403949,0.003260476855132055,0.08777745226403949
16,ReTa04,5.0,50.063,ReO2 (Re4+),0.25,0.5999999999999989,1.1001639553576077e-08,0.34999999999999887
16,ReTa04,5.0,50.063,ReO3 (Re6+),0.25,0.6541219818093946,0.1840443676948313,0.4041219818093946
16,ReTa04,5.0,50.063,Re2O7 (Re7+),0.3,1.0,9.200654338604264e-10,0.7
17,ReTa04,6.0,60.076,Re metal,0.12,0.2084618295086805,0.0032784644270483494,0.0884618295086805
17,ReTa04,6.0,60.076,ReO2 (Re4+),0.25,0.5999999999999996,6.259027967538776e-09,0.34999999999999964
17,ReTa04,6.0,60.076,ReO3 (Re6+),0.25,0.6490500171865239,0.18267438424570853,0.3990500171865239
17,ReTa04,6.0,60.076,Re2O7 (Re7+),0.3,1.0,6.387569025234087e-10,0.7
18,ReTa04,7.0,70.089,Re metal,0.12,0.2085716539241988,0.003369522792010034,0.0885716539241988
18,ReTa04,7.0,70.089,ReO2 (Re4+),0.25,0.5999999999999994,8.368213162509549e-09,0.3499999999999994
18,ReTa04,7.0,70.089,ReO3 (Re6+),0.25,0.6598693895187872,0.19144169877166525,0.40986938951878715
18,ReTa04,7.0,70.089,Re2O7 (Re7+),0.3,0.9999999999999984,1.14913485391016e-08,0.6999999999999984
19,ReTa04,8.0,80.101,Re metal,0.12,0.20854283188123454,0.0032728678976414747,0.08854283188123455
19,ReTa04,8.0,80.101,ReO2 (Re4+),0.25,0.5999999999999985,1.250349318732488e-08,0.34999999999999853
19,ReTa04,8.0,80.101,ReO3 (Re6+),0.25,0.629569437883613,0.17280104180347672,0.37956943788361297
19,ReTa04,8.0,80.101,Re2O7 (Re7+),0.3,0.9999999999999999,2.8084610499304585e-09,0.7
20,ReTa04,9.0,90.114,Re metal,0.12,0.20805296774018175,0.0031185254169358253,0.08805296774018176
20,ReTa04,9.0,90.114,ReO2 (Re4+),0.25,0.5999999999999923,2.7743271461036453e-08,0.3499999999999923
20,ReTa04,9.0,90.114,ReO3 (Re6+),0.25,0.6491541364423983,0.16635633196886787,0.3991541364423983
20,ReTa04,9.0,90.114,Re2O7 (Re7+),0.3,0.9999999999999996,5.410765547620498e-09,0.6999999999999995
21,ReTa04,,,Re metal,0.12,0.21448222566157812,0.002997853576759052,0.09448222566157813
21,ReTa04,,,ReO2 (Re4+),0.25,0.6,1.8385438737817208e-10,0.35
21,ReTa04,,,ReO3 (Re6+),0.25,0.6093341748367677,0.05984559440782208,0.35933417483676766
21,ReTa04,,,Re2O7 (Re7+),0.3,0.9999999999999998,5.00336437630227e-09,0.6999999999999997

File: tare_analysis/results/2026-04-01_20-59-31_ETCH/csv/ta4f_peak_comparison.csv
index,sample,etchlevel,etchtime,element,species,spin,expected_eV,fitted_eV,fitted_stderr,delta_eV
0,ReTa03,0.0,0.0,Ta4f,Ta metal,7/2,22.0,22.63085444406401,0.0,0.6308544440640098
0,ReTa03,0.0,0.0,Ta4f,Ta metal,5/2,23.9,24.54085444406401,0.0,0.6408544440640114
0,ReTa03,0.0,0.0,Ta4f,Ta interface,7/2,22.4,22.927433445355213,0.0,0.5274334453552143
0,ReTa03,0.0,0.0,Ta4f,Ta interface,5/2,24.3,24.837433445355213,0.0,0.5374334453552123
0,ReTa03,0.0,0.0,Ta4f,Ta alloy,7/2,24.0,25.0949631392194,0.0,1.0949631392193986
0,ReTa03,0.0,0.0,Ta4f,Ta alloy,5/2,25.9,27.0049631392194,0.0,1.1049631392194001
0,ReTa03,0.0,0.0,Ta4f,Ta+1,7/2,22.7,22.883880551001546,0.0,0.18388055100154688
0,ReTa03,0.0,0.0,Ta4f,Ta+1,5/2,24.6,24.793880551001546,0.0,0.1938805510015449
0,ReTa03,0.0,0.0,Ta4f,Ta+3,7/2,24.2,24.09408697208325,0.0,-0.10591302791674906
0,ReTa03,0.0,0.0,Ta4f,Ta+3,5/2,26.1,26.00408697208325,0.0,-0.09591302791675105
0,ReTa03,0.0,0.0,Ta4f,Ta+5 (Ta2O5),7/2,26.8,26.176618886280423,0.0,-0.6233811137195779
0,ReTa03,0.0,0.0,Ta4f,Ta+5 (Ta2O5),5/2,28.7,28.086618886280423,0.0,-0.6133811137195764
1,ReTa03,1.0,10.013,Ta4f,Ta metal,7/2,22.0,22.642133834763044,0.010103204107270277,0.6421338347630439
1,ReTa03,1.0,10.013,Ta4f,Ta metal,5/2,23.9,24.552133834763044,0.010103204106027488,0.6521338347630454
1,ReTa03,1.0,10.013,Ta4f,Ta interface,7/2,22.4,23.342133834763015,0.010103204106056125,0.9421338347630162
1,ReTa03,1.0,10.013,Ta4f,Ta interface,5/2,24.3,25.252133834763015,0.010103204106056125,0.9521338347630142
1,ReTa03,1.0,10.013,Ta4f,Ta alloy,7/2,24.0,24.783193829398677,0.07313312103196683,0.7831938293986767
1,ReTa03,1.0,10.013,Ta4f,Ta alloy,5/2,25.9,26.693193829398677,0.07313312103196683,0.7931938293986782
1,ReTa03,1.0,10.013,Ta4f,Ta+1,7/2,22.7,22.657138537468896,0.009649671767444384,-0.042861462531103456
1,ReTa03,1.0,10.013,Ta4f,Ta+1,5/2,24.6,24.567138537468896,0.00964967178813265,-0.032861462531105445
1,ReTa03,1.0,10.013,Ta4f,Ta+3,7/2,24.2,24.05197934784576,0.02984547149196428,-0.14802065215424065
1,ReTa03,1.0,10.013,Ta4f,Ta+3,5/2,26.1,25.96197934784576,0.029845471436763072,-0.13802065215424264
1,ReTa03,1.0,10.013,Ta4f,Ta+5 (Ta2O5),7/2,26.8,25.648369783449382,0.07738990654332221,-1.1516302165506183
1,ReTa03,1.0,10.013,Ta4f,Ta+5 (Ta2O5),5/2,28.7,27.558369783449383,0.07738990656044312,-1.1416302165506167
2,ReTa03,2.0,20.026,Ta4f,Ta metal,7/2,22.0,22.65623768270541,0.008974816082522302,0.6562376827054095
2,ReTa03,2.0,20.026,Ta4f,Ta metal,5/2,23.9,24.56623768270541,0.008974816097867485,0.6662376827054111
2,ReTa03,2.0,20.026,Ta4f,Ta interface,7/2,22.4,23.356237682705405,0.008974816097872545,0.9562376827054067
2,ReTa03,2.0,20.026,Ta4f,Ta interface,5/2,24.3,25.266237682705405,0.008974816097872545,0.9662376827054047
2,ReTa03,2.0,20.026,Ta4f,Ta alloy,7/2,24.0,24.842968088257894,0.05200274720902557,0.8429680882578943
2,ReTa03,2.0,20.026,Ta4f,Ta alloy,5/2,25.9,26.752968088257894,0.05200274720902557,0.8529680882578958
2,ReTa03,2.0,20.026,Ta4f,Ta+1,7/2,22.7,22.63008128812271,0.007420304120430863,-0.06991871187728904
2,ReTa03,2.0,20.026,Ta4f,Ta+1,5/2,24.6,24.54008128812271,0.007420304123003,-0.05991871187729103
2,ReTa03,2.0,20.026,Ta4f,Ta+3,7/2,24.2,24.07695126566974,0.021230441490894633,-0.12304873433025776
2,ReTa03,2.0,20.026,Ta4f,Ta+3,5/2,26.1,25.98695126566974,0.02123044149059952,-0.11304873433025975
2,ReTa03,2.0,20.026,Ta4f,Ta+5 (Ta2O5),7/2,26.8,25.632640856769136,0.07194608978112094,-1.1673591432308648
2,ReTa03,2.0,20.026,Ta4f,Ta+5 (Ta2O5),5/2,28.7,27.542640856769136,0.07194608973018829,-1.1573591432308632
3,ReTa03,3.0,30.038,Ta4f,Ta metal,7/2,22.0,22.653183111405202,0.0,0.6531831114052018
3,ReTa03,3.0,30.038,Ta4f,Ta metal,5/2,23.9,24.563183111405202,0.0,0.6631831114052034
3,ReTa03,3.0,30.038,Ta4f,Ta interface,7/2,22.4,23.353183111400117,0.0,0.9531831114001186
3,ReTa03,3.0,30.038,Ta4f,Ta interface,5/2,24.3,25.263183111400117,0.0,0.9631831114001166
3,ReTa03,3.0,30.038,Ta4f,Ta alloy,7/2,24.0,24.15318311140568,0.0,0.15318311140568142
3,ReTa03,3.0,30.038,Ta4f,Ta alloy,5/2,25.9,26.06318311140568,0.0,0.16318311140568298
3,ReTa03,3.0,30.038,Ta4f,Ta+1,7/2,22.7,22.87474193613595,0.0,0.1747419361359519
3,ReTa03,3.0,30.038,Ta4f,Ta+1,5/2,24.6,24.78474193613595,0.0,0.1847419361359499
3,ReTa03,3.0,30.038,Ta4f,Ta+3,7/2,24.2,23.996093829076468,0.0,-0.20390617092353125
3,ReTa03,3.0,30.038,Ta4f,Ta+3,5/2,26.1,25.906093829076468,0.0,-0.19390617092353324
3,ReTa03,3.0,30.038,Ta4f,Ta+5 (Ta2O5),7/2,26.8,26.978748510421024,0.0,0.17874851042102335
3,ReTa03,3.0,30.038,Ta4f,Ta+5 (Ta2O5),5/2,28.7,28.888748510421024,0.0,0.18874851042102492
4,ReTa03,4.0,40.051,Ta4f,Ta metal,7/2,22.0,22.649201848750245,0.0,0.6492018487502449
4,ReTa03,4.0,40.051,Ta4f,Ta metal,5/2,23.9,24.559201848750245,0.0,0.6592018487502465
4,ReTa03,4.0,40.051,Ta4f,Ta interface,7/2,22.4,23.349201848748343,0.0,0.9492018487483449
4,ReTa03,4.0,40.051,Ta4f,Ta interface,5/2,24.3,25.259201848748344,0.0,0.9592018487483429
4,ReTa03,4.0,40.051,Ta4f,Ta alloy,7/2,24.0,24.14920184875028,0.0,0.14920184875028042
4,ReTa03,4.0,40.051,Ta4f,Ta alloy,5/2,25.9,26.05920184875028,0.0,0.15920184875028198
4,ReTa03,4.0,40.051,Ta4f,Ta+1,7/2,22.7,22.846614904584257,0.0,0.14661490458425774
4,ReTa03,4.0,40.051,Ta4f,Ta+1,5/2,24.6,24.756614904584257,0.0,0.15661490458425575
4,ReTa03,4.0,40.051,Ta4f,Ta+3,7/2,24.2,23.783556404136093,0.0,-0.4164435958639068
4,ReTa03,4.0,40.051,Ta4f,Ta+3,5/2,26.1,25.693556404136093,0.0,-0.40644359586390877
4,ReTa03,4.0,40.051,Ta4f,Ta+5 (Ta2O5),7/2,26.8,26.87540182939379,0.0,0.07540182939379036
4,ReTa03,4.0,40.051,Ta4f,Ta+5 (Ta2O5),5/2,28.7,28.78540182939379,0.0,0.08540182939379193
5,ReTa03,5.0,50.064,Ta4f,Ta metal,7/2,22.0,22.675851825974835,0.014563361433797665,0.675851825974835
5,ReTa03,5.0,50.064,Ta4f,Ta metal,5/2,23.9,24.585851825974835,0.014563361431180267,0.6858518259748365
5,ReTa03,5.0,50.064,Ta4f,Ta interface,7/2,22.4,23.375851825974824,0.014563361431184727,0.975851825974825
5,ReTa03,5.0,50.064,Ta4f,Ta interface,5/2,24.3,25.285851825974824,0.014563361431184727,0.985851825974823
5,ReTa03,5.0,50.064,Ta4f,Ta alloy,7/2,24.0,25.13972078964299,0.06009069393347575,1.1397207896429897
5,ReTa03,5.0,50.064,Ta4f,Ta alloy,5/2,25.9,27.04972078964299,0.06009069393347575,1.1497207896429913
5,ReTa03,5.0,50.064,Ta4f,Ta+1,7/2,22.7,22.60645267766668,0.01789279882878908,-0.0935473223333183
5,ReTa03,5.0,50.064,Ta4f,Ta+1,5/2,24.6,24.51645267766668,0.017892798849216882,-0.0835473223333203
5,ReTa03,5.0,50.064,Ta4f,Ta+3,7/2,24.2,24.057759242488824,0.024935165630478102,-0.14224075751117482
5,ReTa03,5.0,50.064,Ta4f,Ta+3,5/2,26.1,25.967759242488825,0.024935165674511886,-0.1322407575111768
5,ReTa03,5.0,50.064,Ta4f,Ta+5 (Ta2O5),7/2,26.8,26.296261951819652,0.09643225219377853,-0.5037380481803488
5,ReTa03,5.0,50.064,Ta4f,Ta+5 (Ta2O5),5/2,28.7,28.206261951819652,0.09643225202803886,-0.4937380481803473
6,ReTa03,6.0,60.077,Ta4f,Ta metal,7/2,22.0,22.683543788168887,0.011990037520843643,0.6835437881688868
6,ReTa03,6.0,60.077,Ta4f,Ta metal,5/2,23.9,24.593543788168887,0.011990037527788528,0.6935437881688884
6,ReTa03,6.0,60.077,Ta4f,Ta interface,7/2,22.4,23.38354378816888,0.011990037527791755,0.9835437881688804
6,ReTa03,6.0,60.077,Ta4f,Ta interface,5/2,24.3,25.29354378816888,0.011990037527791755,0.9935437881688785
6,ReTa03,6.0,60.077,Ta4f,Ta alloy,7/2,24.0,25.14329856756396,0.0660600954510738,1.14329856756396
6,ReTa03,6.0,60.077,Ta4f,Ta alloy,5/2,25.9,27.05329856756396,0.0660600954510738,1.1532985675639615
6,ReTa03,6.0,60.077,Ta4f,Ta+1,7/2,22.7,22.594614184110796,0.010891460945526997,-0.10538581588920337
6,ReTa03,6.0,60.077,Ta4f,Ta+1,5/2,24.6,24.504614184110796,0.010891460928187687,-0.09538581588920536
6,ReTa03,6.0,60.077,Ta4f,Ta+3,7/2,24.2,24.13937293125194,0.0242960607184728,-0.06062706874805812
6,ReTa03,6.0,60.077,Ta4f,Ta+3,5/2,26.1,26.04937293125194,0.02429606073214089,-0.05062706874806011
6,ReTa03,6.0,60.077,Ta4f,Ta+5 (Ta2O5),7/2,26.8,27.950435280202232,0.1449180716678556,1.150435280202231
6,ReTa03,6.0,60.077,Ta4f,Ta+5 (Ta2O5),5/2,28.7,29.860435280202232,0.14491807167095433,1.1604352802022326
7,ReTa03,7.0,70.09,Ta4f,Ta metal,7/2,22.0,22.677031935817148,0.012088157240882384,0.6770319358171477
7,ReTa03,7.0,70.09,Ta4f,Ta metal,5/2,23.9,24.587031935817148,0.012088157271825734,0.6870319358171493
7,ReTa03,7.0,70.09,Ta4f,Ta interface,7/2,22.4,23.377031935817147,0.012088157271826105,0.9770319358171484
7,ReTa03,7.0,70.09,Ta4f,Ta interface,5/2,24.3,25.287031935817147,0.012088157271826105,0.9870319358171464
7,ReTa03,7.0,70.09,Ta4f,Ta alloy,7/2,24.0,25.085704443847632,0.0521662642874091,1.0857044438476322
7,ReTa03,7.0,70.09,Ta4f,Ta alloy,5/2,25.9,26.995704443847632,0.0521662642874091,1.0957044438476338
7,ReTa03,7.0,70.09,Ta4f,Ta+1,7/2,22.7,22.59896294195712,0.010303962247556921,-0.10103705804288055
7,ReTa03,7.0,70.09,Ta4f,Ta+1,5/2,24.6,24.50896294195712,0.010303962229804859,-0.09103705804288253
7,ReTa03,7.0,70.09,Ta4f,Ta+3,7/2,24.2,24.10903703896231,0.022062788795623373,-0.09096296103768964
7,ReTa03,7.0,70.09,Ta4f,Ta+3,5/2,26.1,26.01903703896231,0.022062788798095853,-0.08096296103769163
7,ReTa03,7.0,70.09,Ta4f,Ta+5 (Ta2O5),7/2,26.8,27.95991866721846,0.1557984901771317,1.1599186672184594
7,ReTa03,7.0,70.09,Ta4f,Ta+5 (Ta2O5),5/2,28.7,29.86991866721846,0.1557984899040029,1.169918667218461
8,ReTa03,8.0,80.103,Ta4f,Ta metal,7/2,22.0,22.603242279320007,0.006421172703754962,0.603242279320007
8,ReTa03,8.0,80.103,Ta4f,Ta metal,5/2,23.9,24.513242279320007,0.006421172703408109,0.6132422793200085
8,ReTa03,8.0,80.103,Ta4f,Ta interface,7/2,22.4,22.803242279320013,0.006421172703518613,0.4032422793200148
8,ReTa03,8.0,80.103,Ta4f,Ta interface,5/2,24.3,24.713242279320013,0.006421172703518613,0.4132422793200128
8,ReTa03,8.0,80.103,Ta4f,Ta alloy,7/2,24.0,25.103242279320007,0.006421172703408399,1.103242279320007
8,ReTa03,8.0,80.103,Ta4f,Ta alloy,5/2,25.9,27.013242279320007,0.006421172703408399,1.1132422793200085
8,ReTa03,8.0,80.103,Ta4f,Ta+1,7/2,22.7,22.751788810573604,0.013706636142137603,0.05178881057360485
8,ReTa03,8.0,80.103,Ta4f,Ta+1,5/2,24.6,24.661788810573604,0.013706636168660354,0.06178881057360286
8,ReTa03,8.0,80.103,Ta4f,Ta+3,7/2,24.2,24.04235486297798,0.017244893880165344,-0.1576451370220191
8,ReTa03,8.0,80.103,Ta4f,Ta+3,5/2,26.1,25.95235486297798,0.017244893850886907,-0.1476451370220211
8,ReTa03,8.0,80.103,Ta4f,Ta+5 (Ta2O5),7/2,26.8,27.92753145396886,0.12302565140348735,1.1275314539688601
8,ReTa03,8.0,80.103,Ta4f,Ta+5 (Ta2O5),5/2,28.7,29.83753145396886,0.12302565152163565,1.1375314539688617
9,ReTa03,9.0,90.115,Ta4f,Ta metal,7/2,22.0,22.55347967966557,0.007359460101506676,0.5534796796655712
9,ReTa03,9.0,90.115,Ta4f,Ta metal,5/2,23.9,24.46347967966557,0.007359460098835065,0.5634796796655728
9,ReTa03,9.0,90.115,Ta4f,Ta interface,7/2,22.4,22.76449483810041,0.03606367342408284,0.3644948381004127
9,ReTa03,9.0,90.115,Ta4f,Ta interface,5/2,24.3,24.67449483810041,0.03606367342408284,0.37449483810041073
9,ReTa03,9.0,90.115,Ta4f,Ta alloy,7/2,24.0,24.797646061717057,0.06387878244010524,0.7976460617170567
9,ReTa03,9.0,90.115,Ta4f,Ta alloy,5/2,25.9,26.707646061717057,0.06387878244010524,0.8076460617170582
9,ReTa03,9.0,90.115,Ta4f,Ta+1,7/2,22.7,22.73693604904351,0.009509347318814748,0.03693604904351133
9,ReTa03,9.0,90.115,Ta4f,Ta+1,5/2,24.6,24.64693604904351,0.009509347336938137,0.04693604904350934
9,ReTa03,9.0,90.115,Ta4f,Ta+3,7/2,24.2,24.004108633855186,0.026340047370215364,-0.19589136614481362
9,ReTa03,9.0,90.115,Ta4f,Ta+3,5/2,26.1,25.914108633855186,0.026340047406995627,-0.1858913661448156
9,ReTa03,9.0,90.115,Ta4f,Ta+5 (Ta2O5),7/2,26.8,25.510241909540962,0.07241385894928357,-1.2897580904590384
9,ReTa03,9.0,90.115,Ta4f,Ta+5 (Ta2O5),5/2,28.7,27.420241909540962,0.07241385882600462,-1.2797580904590369
10,ReTa03,,,Ta4f,Ta metal,7/2,22.0,22.627250107136852,0.006500559671350441,0.6272501071368524
10,ReTa03,,,Ta4f,Ta metal,5/2,23.9,24.537250107136853,0.006500559662215635,0.6372501071368539
10,ReTa03,,,Ta4f,Ta interface,7/2,22.4,22.904530281389036,0.01879750609457882,0.5045302813890373
10,ReTa03,,,Ta4f,Ta interface,5/2,24.3,24.814530281389036,0.01879750609457882,0.5145302813890353
10,ReTa03,,,Ta4f,Ta alloy,7/2,24.0,24.127250107136852,0.006500559662219858,0.12725010713685236
10,ReTa03,,,Ta4f,Ta alloy,5/2,25.9,26.037250107136853,0.006500559662219858,0.13725010713685393
10,ReTa03,,,Ta4f,Ta+1,7/2,22.7,22.899999999999928,1.4684603706291056e-07,0.19999999999992824
10,ReTa03,,,Ta4f,Ta+1,5/2,24.6,24.809999999999928,1.4684603691002537e-07,0.20999999999992625
10,ReTa03,,,Ta4f,Ta+3,7/2,24.2,24.01060609535444,1.676303992317644,-0.18939390464555927
10,ReTa03,,,Ta4f,Ta+3,5/2,26.1,25.92060609535444,1.6763039891855211,-0.17939390464556126
10,ReTa03,,,Ta4f,Ta+5 (Ta2O5),7/2,26.8,26.100648139041198,0.004088345296734826,-0.699351860958803
10,ReTa03,,,Ta4f,Ta+5 (Ta2O5),5/2,28.7,28.010648139041198,0.004088345300761663,-0.6893518609588014
11,ReTa04,0.0,0.0,Ta4f,Ta metal,7/2,22.0,22.489606192513595,0.009195389938565736,0.4896061925135946
11,ReTa04,0.0,0.0,Ta4f,Ta metal,5/2,23.9,24.399606192513595,0.009195389917930116,0.49960619251359617
11,ReTa04,0.0,0.0,Ta4f,Ta interface,7/2,22.4,22.791142462292953,0.01593393005079548,0.39114246229295446
11,ReTa04,0.0,0.0,Ta4f,Ta interface,5/2,24.3,24.701142462292953,0.01593393005079548,0.4011424622929525
11,ReTa04,0.0,0.0,Ta4f,Ta alloy,7/2,24.0,24.989606192513588,0.00919538991802629,0.9896061925135875
11,ReTa04,0.0,0.0,Ta4f,Ta alloy,5/2,25.9,26.899606192513588,0.00919538991802629,0.9996061925135891
11,ReTa04,0.0,0.0,Ta4f,Ta+1,7/2,22.7,22.899999999999967,1.0366631673515684e-07,0.19999999999996732
11,ReTa04,0.0,0.0,Ta4f,Ta+1,5/2,24.6,24.809999999999967,1.0366631662722702e-07,0.20999999999996533
11,ReTa04,0.0,0.0,Ta4f,Ta+3,7/2,24.2,23.99102006317462,0.10653555573716131,-0.2089799368253793
11,ReTa04,0.0,0.0,Ta4f,Ta+3,5/2,26.1,25.90102006317462,0.10653555582709684,-0.1989799368253813
11,ReTa04,0.0,0.0,Ta4f,Ta+5 (Ta2O5),7/2,26.8,26.46517206148853,0.003771399966724032,-0.3348279385114701
11,ReTa04,0.0,0.0,Ta4f,Ta+5 (Ta2O5),5/2,28.7,28.37517206148853,0.003771399965426515,-0.3248279385114685
12,ReTa04,1.0,10.013,Ta4f,Ta metal,7/2,22.0,22.523111530778294,0.007691580533433499,0.5231115307782943
12,ReTa04,1.0,10.013,Ta4f,Ta metal,5/2,23.9,24.433111530778294,0.007691580550858079,0.5331115307782959
12,ReTa04,1.0,10.013,Ta4f,Ta interface,7/2,22.4,23.223111530778294,0.007691580550860912,0.823111530778295
12,ReTa04,1.0,10.013,Ta4f,Ta interface,5/2,24.3,25.133111530778294,0.007691580550860912,0.833111530778293
12,ReTa04,1.0,10.013,Ta4f,Ta alloy,7/2,24.0,24.66570873947554,0.04033781338105806,0.6657087394755408
12,ReTa04,1.0,10.013,Ta4f,Ta alloy,5/2,25.9,26.57570873947554,0.04033781338105806,0.6757087394755423
12,ReTa04,1.0,10.013,Ta4f,Ta+1,7/2,22.7,22.67116527174053,0.009706326568266702,-0.028834728259468534
12,ReTa04,1.0,10.013,Ta4f,Ta+1,5/2,24.6,24.58116527174053,0.009706326549492739,-0.018834728259470523
12,ReTa04,1.0,10.013,Ta4f,Ta+3,7/2,24.2,23.804361126624134,0.03186150514604042,-0.3956388733758658
12,ReTa04,1.0,10.013,Ta4f,Ta+3,5/2,26.1,25.714361126624134,0.03186150511705049,-0.3856388733758678
12,ReTa04,1.0,10.013,Ta4f,Ta+5 (Ta2O5),7/2,26.8,25.5,1.9358891834131133e-08,-1.3000000000000007
12,ReTa04,1.0,10.013,Ta4f,Ta+5 (Ta2O5),5/2,28.7,27.41,1.935889183413113e-08,-1.2899999999999991
13,ReTa04,2.0,20.026,Ta4f,Ta metal,7/2,22.0,22.52994855188024,0.008175142664148219,0.5299485518802385
13,ReTa04,2.0,20.026,Ta4f,Ta metal,5/2,23.9,24.43994855188024,0.008175142678773428,0.53994855188024
13,ReTa04,2.0,20.026,Ta4f,Ta interface,7/2,22.4,22.729948551880362,0.008175142681496392,0.32994855188036354
13,ReTa04,2.0,20.026,Ta4f,Ta interface,5/2,24.3,24.639948551880362,0.008175142681496392,0.33994855188036155
13,ReTa04,2.0,20.026,Ta4f,Ta alloy,7/2,24.0,25.029948551880093,0.008175142679640557,1.0299485518800928
13,ReTa04,2.0,20.026,Ta4f,Ta alloy,5/2,25.9,26.939948551880093,0.008175142679640557,1.0399485518800944
13,ReTa04,2.0,20.026,Ta4f,Ta+1,7/2,22.7,22.699843593261928,0.014611508426290297,-0.0001564067380712686
13,ReTa04,2.0,20.026,Ta4f,Ta+1,5/2,24.6,24.609843593261928,0.014611508459654908,0.009843593261926742
13,ReTa04,2.0,20.026,Ta4f,Ta+3,7/2,24.2,23.91527597456527,0.02223343375359183,-0.2847240254347305
13,ReTa04,2.0,20.026,Ta4f,Ta+3,5/2,26.1,25.82527597456527,0.022233433713423414,-0.2747240254347325
13,ReTa04,2.0,20.026,Ta4f,Ta+5 (Ta2O5),7/2,26.8,27.852538014331447,0.11882526143063861,1.0525380143314464
13,ReTa04,2.0,20.026,Ta4f,Ta+5 (Ta2O5),5/2,28.7,29.762538014331447,0.11882526132519858,1.062538014331448
14,ReTa04,3.0,30.039,Ta4f,Ta metal,7/2,22.0,22.57708070179182,0.010999247028403067,0.5770807017918216
14,ReTa04,3.0,30.039,Ta4f,Ta metal,5/2,23.9,24.48708070179182,0.010999247040500749,0.5870807017918231
14,ReTa04,3.0,30.039,Ta4f,Ta interface,7/2,22.4,23.277080701791803,0.01099924704051636,0.8770807017918045
14,ReTa04,3.0,30.039,Ta4f,Ta interface,5/2,24.3,25.187080701791803,0.01099924704051636,0.8870807017918025
14,ReTa04,3.0,30.039,Ta4f,Ta alloy,7/2,24.0,24.699175012674672,0.0536625129791301,0.6991750126746723
14,ReTa04,3.0,30.039,Ta4f,Ta alloy,5/2,25.9,26.609175012674672,0.0536625129791301,0.7091750126746739
14,ReTa04,3.0,30.039,Ta4f,Ta+1,7/2,22.7,22.56261505321422,0.006944679648598418,-0.1373849467857795
14,ReTa04,3.0,30.039,Ta4f,Ta+1,5/2,24.6,24.47261505321422,0.006944679643596797,-0.1273849467857815
14,ReTa04,3.0,30.039,Ta4f,Ta+3,7/2,24.2,23.88470268800154,0.027349818166182097,-0.3152973119984601
14,ReTa04,3.0,30.039,Ta4f,Ta+3,5/2,26.1,25.79470268800154,0.027349818159876825,-0.3052973119984621
14,ReTa04,3.0,30.039,Ta4f,Ta+5 (Ta2O5),7/2,26.8,25.563100032475496,0.08377977826944323,-1.2368999675245043
14,ReTa04,3.0,30.039,Ta4f,Ta+5 (Ta2O5),5/2,28.7,27.473100032475497,0.08377977809862268,-1.2268999675245027
15,ReTa04,4.0,40.051,Ta4f,Ta metal,7/2,22.0,22.51538918666592,0.0071599780283780196,0.5153891866659208
15,ReTa04,4.0,40.051,Ta4f,Ta metal,5/2,23.9,24.42538918666592,0.007159978033898357,0.5253891866659224
15,ReTa04,4.0,40.051,Ta4f,Ta interface,7/2,22.4,22.71538918666594,0.007159978034567602,0.31538918666594284
15,ReTa04,4.0,40.051,Ta4f,Ta interface,5/2,24.3,24.62538918666594,0.007159978034567602,0.32538918666594085
15,ReTa04,4.0,40.051,Ta4f,Ta alloy,7/2,24.0,24.684125855542877,0.045703784354158825,0.6841258555428773
15,ReTa04,4.0,40.051,Ta4f,Ta alloy,5/2,25.9,26.594125855542877,0.045703784354158825,0.6941258555428789
15,ReTa04,4.0,40.051,Ta4f,Ta+1,7/2,22.7,22.67002923378089,0.01040291812144271,-0.029970766219108214
15,ReTa04,4.0,40.051,Ta4f,Ta+1,5/2,24.6,24.58002923378089,0.010402918143831217,-0.019970766219110203
15,ReTa04,4.0,40.051,Ta4f,Ta+3,7/2,24.2,23.81934726447142,0.03440260645343329,-0.38065273552857803
15,ReTa04,4.0,40.051,Ta4f,Ta+3,5/2,26.1,25.72934726447142,0.03440260645041629,-0.37065273552858
15,ReTa04,4.0,40.051,Ta4f,Ta+5 (Ta2O5),7/2,26.8,25.500000000000018,5.998446583521305e-08,-1.299999999999983
15,ReTa04,4.0,40.051,Ta4f,Ta+5 (Ta2O5),5/2,28.7,27.410000000000018,5.998446583521301e-08,-1.2899999999999814
16,ReTa04,5.0,50.063,Ta4f,Ta metal,7/2,22.0,22.610055241919653,0.012104475746786228,0.6100552419196532
16,ReTa04,5.0,50.063,Ta4f,Ta metal,5/2,23.9,24.520055241919653,0.012104475728737437,0.6200552419196548
16,ReTa04,5.0,50.063,Ta4f,Ta interface,7/2,22.4,23.310055241919653,0.012104475728737627,0.9100552419196539
16,ReTa04,5.0,50.063,Ta4f,Ta interface,5/2,24.3,25.220055241919653,0.012104475728737627,0.9200552419196519
16,ReTa04,5.0,50.063,Ta4f,Ta alloy,7/2,24.0,25.103790045801535,0.06095009303461217,1.103790045801535
16,ReTa04,5.0,50.063,Ta4f,Ta alloy,5/2,25.9,27.013790045801535,0.06095009303461217,1.1137900458015366
16,ReTa04,5.0,50.063,Ta4f,Ta+1,7/2,22.7,22.549803387169007,0.007400367171841728,-0.1501966128309924
16,ReTa04,5.0,50.063,Ta4f,Ta+1,5/2,24.6,24.459803387169007,0.007400367168241215,-0.14019661283099438
16,ReTa04,5.0,50.063,Ta4f,Ta+3,7/2,24.2,23.897262951422224,0.023723648760310502,-0.30273704857777517
16,ReTa04,5.0,50.063,Ta4f,Ta+3,5/2,26.1,25.807262951422224,0.02372364873990763,-0.29273704857777716
16,ReTa04,5.0,50.063,Ta4f,Ta+5 (Ta2O5),7/2,26.8,26.30647544271227,0.0676774968880626,-0.49352455728773137
16,ReTa04,5.0,50.063,Ta4f,Ta+5 (Ta2O5),5/2,28.7,28.21647544271227,0.06767749678055753,-0.4835245572877298
17,ReTa04,6.0,60.076,Ta4f,Ta metal,7/2,22.0,22.535941944293885,0.007938333569931878,0.5359419442938851
17,ReTa04,6.0,60.076,Ta4f,Ta metal,5/2,23.9,24.445941944293885,0.00793833357491045,0.5459419442938866
17,ReTa04,6.0,60.076,Ta4f,Ta interface,7/2,22.4,22.73594194429389,0.007938333575088889,0.3359419442938929
17,ReTa04,6.0,60.076,Ta4f,Ta interface,5/2,24.3,24.64594194429389,0.007938333575088889,0.3459419442938909
17,ReTa04,6.0,60.076,Ta4f,Ta alloy,7/2,24.0,25.035941944293885,0.0079383335749135,1.035941944293885
17,ReTa04,6.0,60.076,Ta4f,Ta alloy,5/2,25.9,26.945941944293885,0.0079383335749135,1.0459419442938866
17,ReTa04,6.0,60.076,Ta4f,Ta+1,7/2,22.7,22.690901660943705,0.013834861054147619,-0.00909833905629398
17,ReTa04,6.0,60.076,Ta4f,Ta+1,5/2,24.6,24.600901660943705,0.013834861039596061,0.0009016609437040302
17,ReTa04,6.0,60.076,Ta4f,Ta+3,7/2,24.2,23.91345359429785,0.022081027288041018,-0.2865464057021505
17,ReTa04,6.0,60.076,Ta4f,Ta+3,5/2,26.1,25.82345359429785,0.022081027273868285,-0.2765464057021525
17,ReTa04,6.0,60.076,Ta4f,Ta+5 (Ta2O5),7/2,26.8,27.814911025142468,0.1321114806620627,1.0149110251424673
17,ReTa04,6.0,60.076,Ta4f,Ta+5 (Ta2O5),5/2,28.7,29.724911025142468,0.13211148058007735,1.024911025142469
18,ReTa04,7.0,70.089,Ta4f,Ta metal,7/2,22.0,22.579240385683164,0.01164095405411082,0.579240385683164
18,ReTa04,7.0,70.089,Ta4f,Ta metal,5/2,23.9,24.489240385683164,0.01164095408279613,0.5892403856831656
18,ReTa04,7.0,70.089,Ta4f,Ta interface,7/2,22.4,23.279240385683114,0.011640954082846414,0.879240385683115
18,ReTa04,7.0,70.089,Ta4f,Ta interface,5/2,24.3,25.189240385683114,0.011640954082846414,0.889240385683113
18,ReTa04,7.0,70.089,Ta4f,Ta alloy,7/2,24.0,24.67827571975011,0.04296021969790631,0.6782757197501113
18,ReTa04,7.0,70.089,Ta4f,Ta alloy,5/2,25.9,26.58827571975011,0.04296021969790631,0.6882757197501128
18,ReTa04,7.0,70.089,Ta4f,Ta+1,7/2,22.7,22.566962755404074,0.007213120940761408,-0.13303724459592559
18,ReTa04,7.0,70.089,Ta4f,Ta+1,5/2,24.6,24.476962755404074,0.0072131209291138795,-0.12303724459592758
18,ReTa04,7.0,70.089,Ta4f,Ta+3,7/2,24.2,23.888510952498233,0.023046706823595074,-0.311489047501766
18,ReTa04,7.0,70.089,Ta4f,Ta+3,5/2,26.1,25.798510952498233,0.023046706813909724,-0.30148904750176797
18,ReTa04,7.0,70.089,Ta4f,Ta+5 (Ta2O5),7/2,26.8,25.53942545194879,0.06752347405238045,-1.2605745480512098
18,ReTa04,7.0,70.089,Ta4f,Ta+5 (Ta2O5),5/2,28.7,27.44942545194879,0.0675234741590295,-1.2505745480512083
19,ReTa04,8.0,80.101,Ta4f,Ta metal,7/2,22.0,22.47452565827043,0.006432378605767969,0.47452565827043003
19,ReTa04,8.0,80.101,Ta4f,Ta metal,5/2,23.9,24.38452565827043,0.006432378614871745,0.4845256582704316
19,ReTa04,8.0,80.101,Ta4f,Ta interface,7/2,22.4,22.67452565827044,0.0064323786154725435,0.2745256582704414
19,ReTa04,8.0,80.101,Ta4f,Ta interface,5/2,24.3,24.58452565827044,0.0064323786154725435,0.2845256582704394
19,ReTa04,8.0,80.101,Ta4f,Ta alloy,7/2,24.0,24.698697572342297,0.035534112848692276,0.6986975723422972
19,ReTa04,8.0,80.101,Ta4f,Ta alloy,5/2,25.9,26.608697572342297,0.035534112848692276,0.7086975723422988
19,ReTa04,8.0,80.101,Ta4f,Ta+1,7/2,22.7,22.673773006518218,0.009447427569384407,-0.02622699348178159
19,ReTa04,8.0,80.101,Ta4f,Ta+1,5/2,24.6,24.583773006518218,0.00944742758763029,-0.01622699348178358
19,ReTa04,8.0,80.101,Ta4f,Ta+3,7/2,24.2,23.82118469343822,0.029115546188833538,-0.37881530656177986
19,ReTa04,8.0,80.101,Ta4f,Ta+3,5/2,26.1,25.73118469343822,0.02911554611760564,-0.36881530656178185
19,ReTa04,8.0,80.101,Ta4f,Ta+5 (Ta2O5),7/2,26.8,25.50000000000001,4.73077364793058e-08,-1.29999999999999
19,ReTa04,8.0,80.101,Ta4f,Ta+5 (Ta2O5),5/2,28.7,27.41000000000001,4.730773647930578e-08,-1.2899999999999885
20,ReTa04,9.0,90.114,Ta4f,Ta metal,7/2,22.0,22.478523399205898,0.0,0.4785233992058977
20,ReTa04,9.0,90.114,Ta4f,Ta metal,5/2,23.9,24.388523399205898,0.0,0.48852339920589927
20,ReTa04,9.0,90.114,Ta4f,Ta interface,7/2,22.4,22.7222033234983,0.0,0.32220332349830016
20,ReTa04,9.0,90.114,Ta4f,Ta interface,5/2,24.3,24.6322033234983,0.0,0.3322033234982982
20,ReTa04,9.0,90.114,Ta4f,Ta alloy,7/2,24.0,24.156002571216366,0.0,0.15600257121636574
20,ReTa04,9.0,90.114,Ta4f,Ta alloy,5/2,25.9,26.066002571216366,0.0,0.1660025712163673
20,ReTa04,9.0,90.114,Ta4f,Ta+1,7/2,22.7,22.717825196110205,0.0,0.01782519611020561
20,ReTa04,9.0,90.114,Ta4f,Ta+1,5/2,24.6,24.627825196110205,0.0,0.02782519611020362
20,ReTa04,9.0,90.114,Ta4f,Ta+3,7/2,24.2,24.05646422418762,0.0,-0.14353577581237786
20,ReTa04,9.0,90.114,Ta4f,Ta+3,5/2,26.1,25.96646422418762,0.0,-0.13353577581237985
20,ReTa04,9.0,90.114,Ta4f,Ta+5 (Ta2O5),7/2,26.8,25.500000000000004,0.0,-1.2999999999999972
20,ReTa04,9.0,90.114,Ta4f,Ta+5 (Ta2O5),5/2,28.7,27.410000000000004,0.0,-1.2899999999999956
21,ReTa04,,,Ta4f,Ta metal,7/2,22.0,22.476103414780603,0.011511050136067055,0.4761034147806029
21,ReTa04,,,Ta4f,Ta metal,5/2,23.9,24.386103414780603,0.011511050141314162,0.4861034147806045
21,ReTa04,,,Ta4f,Ta interface,7/2,22.4,22.785022052251414,0.015568915861781786,0.38502205225141495
21,ReTa04,,,Ta4f,Ta interface,5/2,24.3,24.695022052251414,0.015568915861781786,0.39502205225141296
21,ReTa04,,,Ta4f,Ta alloy,7/2,24.0,24.976103414780603,0.011511050141315232,0.9761034147806029
21,ReTa04,,,Ta4f,Ta alloy,5/2,25.9,26.886103414780603,0.011511050141315232,0.9861034147806045
21,ReTa04,,,Ta4f,Ta+1,7/2,22.7,22.83787503257274,0.025470321682370983,0.13787503257274025
21,ReTa04,,,Ta4f,Ta+1,5/2,24.6,24.74787503257274,0.025470321655616104,0.14787503257273826
21,ReTa04,,,Ta4f,Ta+3,7/2,24.2,24.012121360511063,0.09238405501844056,-0.18787863948893602
21,ReTa04,,,Ta4f,Ta+3,5/2,26.1,25.922121360511063,0.0923840548616969,-0.177878639488938
21,ReTa04,,,Ta4f,Ta+5 (Ta2O5),7/2,26.8,26.375365092252792,0.0035718144417815952,-0.42463490774720825
21,ReTa04,,,Ta4f,Ta+5 (Ta2O5),5/2,28.7,28.285365092252793,0.0035718144479840895,-0.4146349077472067
