Repository: dandan002/TaRe-Analysis-Code

## Analysis of Tantalum Rhenium Alloys for Use in Superconducting Qubits
This is the companion repository for the thesis with the same title submitted to Princeton University on 04/13/2026. This includes basic SEM images in the SEM directory, a full XPS analysis suite in tare_analysis, the full thesis .tex build in thesis_document, and a phased-buildout of an XRD_analysis pipeline in XRD_analysis, although actual XRD analysis was done through software in provided by the Princeton Imaging and Analysis Center.

In detail:
- The papers directory contains a subset of the literature cited in the thesis.

File: tare_analysis/results/2026-04-01_20-59-31_ETCH/csv/re4f_amplitude_comparison.csv
index,sample,etchlevel,etchtime,reference_profile,species,expected_amp,fitted_amp,stderr,delta
0,ReTa03,0.0,0.0,Control-derived reference,Re metal,0.5,0.7241958023254277,0.008711426963326082,0.22419580232542768
0,ReTa03,0.0,0.0,Control-derived reference,ReO2 (Re4+),0.25,0.18573538330722525,0.007620774870568066,-0.06426461669277475
0,ReTa03,0.0,0.0,Control-derived reference,ReO3 (Re6+),0.15,0.05523831642646835,0.008806906294109965,-0.09476168357353165
0,ReTa03,0.0,0.0,Control-derived reference,Re2O7 (Re7+),0.1,0.03483049794087875,0.004720426686073771,-0.06516950205912125
1,ReTa03,1.0,10.013,Control-derived reference,Re metal,0.5,0.8274026069573727,0.01201393092291698,0.32740260695737267
1,ReTa03,1.0,10.013,Control-derived reference,ReO2 (Re4+),0.25,0.08995564425862118,0.011220732405991618,-0.16004435574137882
1,ReTa03,1.0,10.013,Control-derived reference,ReO3 (Re6+),0.15,0.03436229302628645,0.011602105808470271,-0.11563770697371355
1,ReTa03,1.0,10.013,Control-derived reference,Re2O7 (Re7+),0.1,0.048279455757719726,0.005759286853729626,-0.05172054424228028
2,ReTa03,2.0,20.026,Control-derived reference,Re metal,0.5,0.8242308652516308,0.012441906512256221,0.3242308652516308
2,ReTa03,2.0,20.026,Control-derived reference,ReO2 (Re4+),0.25,0.0905071671029287,0.011895589240923252,-0.15949283289707128
2,ReTa03,2.0,20.026,Control-derived reference,ReO3 (Re6+),0.15,0.03517215023649823,0.01222887852387993,-0.11482784976350177
2,ReTa03,2.0,20.026,Control-derived reference,Re2O7 (Re7+),0.1,0.050089817408942264,0.00595062937955326,-0.04991018259105774
3,ReTa03,3.0,30.038,Control-derived reference,Re metal,0.5,0.8262234282168097,0.011986692557335364,0.3262234282168097
3,ReTa03,3.0,30.038,Control-derived reference,ReO2 (Re4+),0.25,0.09012152660041763,0.011444020917129531,-0.1598784733995824
3,ReTa03,3.0,30.038,Control-derived reference,ReO3 (Re6+),0.15,0.03561547256997439,0.011773038870837041,-0.11438452743002561
3,ReTa03,3.0,30.038,Control-derived reference,Re2O7 (Re7+),0.1,0.04803957261279832,0.005752643707101576,-0.051960427387201684
4,ReTa03,4.0,40.051,Control-derived reference,Re metal,0.5,0.8243925683428263,0.012213837611538556,0.32439256834282626
4,ReTa03,4.0,40.051,Control-derived reference,ReO2 (Re4+),0.25,0.09076206456258072,0.011762722133356888,-0.15923793543741926
4,ReTa03,4.0,40.051,Control-derived reference,ReO3 (Re6+),0.15,0.03536339943403913,0.012087592067609555,-0.11463660056596087
4,ReTa03,4.0,40.051,Control-derived reference,Re2O7 (Re7+),0.1,0.04948196766055387,0.005834111587751504,-0.050518032339446135
5,ReTa03,5.0,50.064,Control-derived reference,Re metal,0.5,0.8263225426004746,0.012056266836217227,0.32632254260047455
5,ReTa03,5.0,50.064,Control-derived reference,ReO2 (Re4+),0.25,0.08991434555108983,0.011743844899511496,-0.16008565444891015
5,ReTa03,5.0,50.064,Control-derived reference,ReO3 (Re6+),0.15,0.03536225045043075,0.012000884551929776,-0.11463774954956923
5,ReTa03,5.0,50.064,Control-derived reference,Re2O7 (Re7+),0.1,0.04840086139800483,0.005782200921697401,-0.05159913860199518
6,ReTa03,6.0,60.077,Control-derived reference,Re metal,0.5,0.8273918789762148,0.01189244304074888,0.3273918789762148
6,ReTa03,6.0,60.077,Control-derived reference,ReO2 (Re4+),0.25,0.08959801935141008,0.011498933477134324,-0.1604019806485899
6,ReTa03,6.0,60.077,Control-derived reference,ReO3 (Re6+),0.15,0.035356224010599784,0.011812179048890824,-0.1146437759894002
6,ReTa03,6.0,60.077,Control-derived reference,Re2O7 (Re7+),0.1,0.047653877661775326,0.0057008252916838425,-0.05234612233822468
7,ReTa03,7.0,70.09,Control-derived reference,Re metal,0.5,0.8254488462453399,0.012238872509814409,0.3254488462453399
7,ReTa03,7.0,70.09,Control-derived reference,ReO2 (Re4+),0.25,0.08979542956945884,0.011912380973697172,-0.16020457043054115
7,ReTa03,7.0,70.09,Control-derived reference,ReO3 (Re6+),0.15,0.03528595739934595,0.012171259752450205,-0.11471404260065404
7,ReTa03,7.0,70.09,Control-derived reference,Re2O7 (Re7+),0.1,0.04946976678585538,0.005852451595561969,-0.050530233214144626
8,ReTa03,8.0,80.103,Control-derived reference,Re metal,0.5,0.8276627684598478,0.01174911983069081,0.32766276845984776
8,ReTa03,8.0,80.103,Control-derived reference,ReO2 (Re4+),0.25,0.08967693755212186,0.011299320186570923,-0.16032306244787814
8,ReTa03,8.0,80.103,Control-derived reference,ReO3 (Re6+),0.15,0.035523765623288524,0.011611829218703863,-0.11447623437671148
8,ReTa03,8.0,80.103,Control-derived reference,Re2O7 (Re7+),0.1,0.04713652836474183,0.0056360358931353055,-0.052863471635258175
9,ReTa03,9.0,90.115,Control-derived reference,Re metal,0.5,0.8274850236730016,0.012010715604370956,0.3274850236730016
9,ReTa03,9.0,90.115,Control-derived reference,ReO2 (Re4+),0.25,0.08909334596104644,0.011685535876044838,-0.16090665403895354
9,ReTa03,9.0,90.115,Control-derived reference,ReO3 (Re6+),0.15,0.035453715108501066,0.01197508246424273,-0.11454628489149893
9,ReTa03,9.0,90.115,Control-derived reference,Re2O7 (Re7+),0.1,0.0479679152574509,0.005755794093520763,-0.052032084742549105
10,ReTa03,,,Control-derived reference,Re metal,0.5,0.7169587315488823,0.0090011766140721,0.21695873154888234
10,ReTa03,,,Control-derived reference,ReO2 (Re4+),0.25,0.18801529474065143,0.007902447434572815,-0.06198470525934857
10,ReTa03,,,Control-derived reference,ReO3 (Re6+),0.15,0.055187158146947315,0.009223263553652048,-0.09481284185305268
10,ReTa03,,,Control-derived reference,Re2O7 (Re7+),0.1,0.03983881556351893,0.004961590247227393,-0.06016118443648107
11,ReTa04,0.0,0.0,Control-derived reference,Re metal,0.5,0.718182004044605,0.009538010824017108,0.21818200404460497
11,ReTa04,0.0,0.0,Control-derived reference,ReO2 (Re4+),0.25,0.20624011985753726,0.008401887073572903,-0.04375988014246274
11,ReTa04,0.0,0.0,Control-derived reference,ReO3 (Re6+),0.15,0.014461612650334498,0.006481400884132244,-0.1355383873496655
11,ReTa04,0.0,0.0,Control-derived reference,Re2O7 (Re7+),0.1,0.06111626344752324,0.005655482699874224,-0.03888373655247677
12,ReTa04,1.0,10.013,Control-derived reference,Re metal,0.5,0.8222294277273812,0.011271610033284462,0.32222942772738117
12,ReTa04,1.0,10.013,Control-derived reference,ReO2 (Re4+),0.25,0.08582198352048011,0.010751517651517776,-0.1641780164795199
12,ReTa04,1.0,10.013,Control-derived reference,ReO3 (Re6+),0.15,0.03723067096548383,0.011490595882566413,-0.11276932903451617
12,ReTa04,1.0,10.013,Control-derived reference,Re2O7 (Re7+),0.1,0.054717917786654885,0.0058048528654740285,-0.04528208221334512
13,ReTa04,2.0,20.026,Control-derived reference,Re metal,0.5,0.8202423249583518,0.0117566872449274,0.3202423249583518
13,ReTa04,2.0,20.026,Control-derived reference,ReO2 (Re4+),0.25,0.08667978487311494,0.011115055931241001,-0.16332021512688505
13,ReTa04,2.0,20.026,Control-derived reference,ReO3 (Re6+),0.15,0.0361454461218056,0.011908315669860862,-0.1138545538781944
13,ReTa04,2.0,20.026,Control-derived reference,Re2O7 (Re7+),0.1,0.05693244404672766,0.005987428844373212,-0.04306755595327234
14,ReTa04,3.0,30.039,Control-derived reference,Re metal,0.5,0.8199430190610775,0.01186895602919901,0.31994301906107747
14,ReTa04,3.0,30.039,Control-derived reference,ReO2 (Re4+),0.25,0.08641748583903251,0.011290251146372792,-0.16358251416096747
14,ReTa04,3.0,30.039,Control-derived reference,ReO3 (Re6+),0.15,0.03641722459766605,0.012040355824043334,-0.11358277540233394
14,ReTa04,3.0,30.039,Control-derived reference,Re2O7 (Re7+),0.1,0.05722227050222395,0.00603775197581963,-0.04277772949777606
15,ReTa04,4.0,40.051,Control-derived reference,Re metal,0.5,0.8191834344418979,0.0117646847385918,0.3191834344418979
15,ReTa04,4.0,40.051,Control-derived reference,ReO2 (Re4+),0.25,0.08686608644412265,0.011283783391962066,-0.16313391355587736
15,ReTa04,4.0,40.051,Control-derived reference,ReO3 (Re6+),0.15,0.03638887296454464,0.01200795014117622,-0.11361112703545535
15,ReTa04,4.0,40.051,Control-derived reference,Re2O7 (Re7+),0.1,0.05756160614943481,0.005972400939127035,-0.04243839385056519
16,ReTa04,5.0,50.063,Control-derived reference,Re metal,0.5,0.8202288867648387,0.011844421214888646,0.32022888676483874
16,ReTa04,5.0,50.063,Control-derived reference,ReO2 (Re4+),0.25,0.08586338382229901,0.011734711950802907,-0.16413661617770098
16,ReTa04,5.0,50.063,Control-derived reference,ReO3 (Re6+),0.15,0.03681539582075646,0.012380839455215144,-0.11318460417924353
16,ReTa04,5.0,50.063,Control-derived reference,Re2O7 (Re7+),0.1,0.057092333592105755,0.006042440402713906,-0.04290766640789425
17,ReTa04,6.0,60.076,Control-derived reference,Re metal,0.5,0.8208221057402312,0.01187270401844386,0.3208221057402312
17,ReTa04,6.0,60.076,Control-derived reference,ReO2 (Re4+),0.25,0.08574863978137125,0.0116993903543494,-0.16425136021862874
17,ReTa04,6.0,60.076,Control-derived reference,ReO3 (Re6+),0.15,0.036572428346936026,0.012341691523569433,-0.11342757165306397
17,ReTa04,6.0,60.076,Control-derived reference,Re2O7 (Re7+),0.1,0.05685682613146156,0.006033650401055193,-0.04314317386853844
18,ReTa04,7.0,70.089,Control-derived reference,Re metal,0.5,0.818923818352841,0.012181591171872631,0.318923818352841
18,ReTa04,7.0,70.089,Control-derived reference,ReO2 (Re4+),0.25,0.08532722765217741,0.012270844506136679,-0.16467277234782257
18,ReTa04,7.0,70.089,Control-derived reference,ReO3 (Re6+),0.15,0.03727821675135453,0.012842874137114312,-0.11272178324864546
18,ReTa04,7.0,70.089,Control-derived reference,Re2O7 (Re7+),0.1,0.05847073724362709,0.006193154186838924,-0.04152926275637291
19,ReTa04,8.0,80.101,Control-derived reference,Re metal,0.5,0.8200147692564133,0.011784067889003401,0.32001476925641326
19,ReTa04,8.0,80.101,Control-derived reference,ReO2 (Re4+),0.25,0.08664216742497761,0.011162101451137182,-0.1633578325750224
19,ReTa04,8.0,80.101,Control-derived reference,ReO3 (Re6+),0.15,0.03520361025062799,0.011895634132441203,-0.11479638974937201
19,ReTa04,8.0,80.101,Control-derived reference,Re2O7 (Re7+),0.1,0.05813945306798117,0.005968617918088119,-0.041860546932018836
20,ReTa04,9.0,90.114,Control-derived reference,Re metal,0.5,0.8233934514428441,0.011303712768630906,0.32339345144284415
20,ReTa04,9.0,90.114,Control-derived reference,ReO2 (Re4+),0.25,0.08562787477817588,0.010761549568775787,-0.16437212522182412
20,ReTa04,9.0,90.114,Control-derived reference,ReO3 (Re6+),0.15,0.03691445323306882,0.011487855011887583,-0.11308554676693117
20,ReTa04,9.0,90.114,Control-derived reference,Re2O7 (Re7+),0.1,0.054064220545911104,0.005765860899148001,-0.0459357794540889
21,ReTa04,,,Control-derived reference,Re metal,0.5,0.688855415065921,0.008447759851669555,0.18885541506592096
21,ReTa04,,,Control-derived reference,ReO2 (Re4+),0.25,0.20007428347581516,0.00828797573701224,-0.04992571652418484
21,ReTa04,,,Control-derived reference,ReO3 (Re6+),0.15,0.07450587754325945,0.010304711708280135,-0.07549412245674055
21,ReTa04,,,Control-derived reference,Re2O7 (Re7+),0.1,0.03656442391500445,0.005156214057240971,-0.06343557608499556

File: tare_analysis/results/2026-04-01_20-59-31_ETCH/csv/ta4f_amplitude_comparison.csv
index,sample,etchlevel,etchtime,reference_profile,species,expected_amp,fitted_amp,stderr,delta
0,ReTa03,0.0,0.0,Control-derived reference,Ta metal,0.2,0.28895491864980627,0.0,0.08895491864980626
0,ReTa03,0.0,0.0,Control-derived reference,Ta interface,0.05,0.105320749263681,0.0,0.055320749263680996
0,ReTa03,0.0,0.0,Control-derived reference,Ta alloy,0.05,4.0925332281159206e-15,0.0,-0.04999999999999591
0,ReTa03,0.0,0.0,Control-derived reference,Ta+1,0.05,0.1138355712059927,0.0,0.0638355712059927
0,ReTa03,0.0,0.0,Control-derived reference,Ta+3,0.1,0.03436133698737286,0.0,-0.06563866301262714
0,ReTa03,0.0,0.0,Control-derived reference,Ta+5 (Ta2O5),0.55,0.45752742389314305,0.0,-0.092472576106857
1,ReTa03,1.0,10.013,Control-derived reference,Ta metal,0.2,0.3400593589727577,0.019632177060860574,0.14005935897275767
1,ReTa03,1.0,10.013,Control-derived reference,Ta interface,0.05,0.10159493509899124,1.6663904487093323e-08,0.05159493509899124
1,ReTa03,1.0,10.013,Control-derived reference,Ta alloy,0.05,0.06223905954135715,0.009197626272371223,0.01223905954135715
1,ReTa03,1.0,10.013,Control-derived reference,Ta+1,0.05,0.31487218851397747,0.017512601383493337,0.2648721885139775
1,ReTa03,1.0,10.013,Control-derived reference,Ta+3,0.1,0.1462817645098176,0.007322041012029732,0.04628176450981761
1,ReTa03,1.0,10.013,Control-derived reference,Ta+5 (Ta2O5),0.55,0.03495269336309879,0.0030984896951060203,-0.5150473066369012
2,ReTa03,2.0,20.026,Control-derived reference,Ta metal,0.2,0.3510303831173965,0.016861923699606235,0.15103038311739647
2,ReTa03,2.0,20.026,Control-derived reference,Ta interface,0.05,0.10183051297912138,2.209330296553817e-08,0.051830512979121376
2,ReTa03,2.0,20.026,Control-derived reference,Ta alloy,0.05,0.05112964525981322,0.004684578516254103,0.0011296452598132181
2,ReTa03,2.0,20.026,Control-derived reference,Ta+1,0.05,0.35509715460663693,0.015163563599287418,0.30509715460663694
2,ReTa03,2.0,20.026,Control-derived reference,Ta+3,0.1,0.11320371388127022,0.004328965293374492,0.013203713881270215
2,ReTa03,2.0,20.026,Control-derived reference,Ta+5 (Ta2O5),0.55,0.027708590155761752,0.002686161918363322,-0.5222914098442383
3,ReTa03,3.0,30.038,Control-derived reference,Ta metal,0.2,0.6488266095886961,0.0,0.4488266095886961
3,ReTa03,3.0,30.038,Control-derived reference,Ta interface,0.05,0.09012533716089573,0.0,0.040125337160895724
3,ReTa03,3.0,30.038,Control-derived reference,Ta alloy,0.05,0.1113694848585716,0.0,0.06136948485857159
3,ReTa03,3.0,30.038,Control-derived reference,Ta+1,0.05,4.819876260654046e-05,0.0,-0.04995180123739346
3,ReTa03,3.0,30.038,Control-derived reference,Ta+3,0.1,0.14941365187314185,0.0,0.04941365187314184
3,ReTa03,3.0,30.038,Control-derived reference,Ta+5 (Ta2O5),0.55,0.00021671775608809435,0.0,-0.5497832822439119
4,ReTa03,4.0,40.051,Control-derived reference,Ta metal,0.2,0.6611057374718043,0.0,0.46110573747180433
4,ReTa03,4.0,40.051,Control-derived reference,Ta interface,0.05,0.09104635118161378,0.0,0.041046351181613774
4,ReTa03,4.0,40.051,Control-derived reference,Ta alloy,0.05,0.10931602936022902,0.0,0.05931602936022902
4,ReTa03,4.0,40.051,Control-derived reference,Ta+1,0.05,0.07978569935087894,0.0,0.029785699350878936
4,ReTa03,4.0,40.051,Control-derived reference,Ta+3,0.1,0.002133702261706793,0.0,-0.09786629773829321
4,ReTa03,4.0,40.051,Control-derived reference,Ta+5 (Ta2O5),0.55,0.05661248037376708,0.0,-0.49338751962623295
5,ReTa03,5.0,50.064,Control-derived reference,Ta metal,0.2,0.3898899316467653,0.01650764445382361,0.18988993164676526
5,ReTa03,5.0,50.064,Control-derived reference,Ta interface,0.05,0.09789026208100002,0.011223715701577654,0.047890262081000015
5,ReTa03,5.0,50.064,Control-derived reference,Ta alloy,0.05,0.045739473352251904,0.003305657029303675,-0.004260526647748099
5,ReTa03,5.0,50.064,Control-derived reference,Ta+1,0.05,0.34274090019551307,0.014791397193681739,0.2927409001955131
5,ReTa03,5.0,50.064,Control-derived reference,Ta+3,0.1,0.10508172928978234,0.0062832866216645895,0.00508172928978233
5,ReTa03,5.0,50.064,Control-derived reference,Ta+5 (Ta2O5),0.55,0.018657703434687416,0.0018505445967577072,-0.5313422965653126
6,ReTa03,6.0,60.077,Control-derived reference,Ta metal,0.2,0.3961861308192253,0.020901125140720327,0.1961861308192253
6,ReTa03,6.0,60.077,Control-derived reference,Ta interface,0.05,0.10152739577713635,2.182138779636935e-09,0.051527395777136345
6,ReTa03,6.0,60.077,Control-derived reference,Ta alloy,0.05,0.04771569140075152,0.003537925115610806,-0.002284308599248483
6,ReTa03,6.0,60.077,Control-derived reference,Ta+1,0.05,0.32757930252112627,0.01929766361101552,0.2775793025211263
6,ReTa03,6.0,60.077,Control-derived reference,Ta+3,0.1,0.12032277367931976,0.004109905369910994,0.020322773679319756
6,ReTa03,6.0,60.077,Control-derived reference,Ta+5 (Ta2O5),0.55,0.006668705802440691,0.001649781853391789,-0.5433312941975593
7,ReTa03,7.0,70.09,Control-derived reference,Ta metal,0.2,0.38682046989934626,0.02053656303185145,0.18682046989934625
7,ReTa03,7.0,70.09,Control-derived reference,Ta interface,0.05,0.10177069768953545,4.1348334098703176e-10,0.05177069768953545
7,ReTa03,7.0,70.09,Control-derived reference,Ta alloy,0.05,0.04996963247372801,0.0035089807385076817,-3.0367526271994627e-05
7,ReTa03,7.0,70.09,Control-derived reference,Ta+1,0.05,0.3365484310659356,0.018780813420269122,0.28654843106593564
7,ReTa03,7.0,70.09,Control-derived reference,Ta+3,0.1,0.11878325086969732,0.0038134749125318646,0.018783250869697315
7,ReTa03,7.0,70.09,Control-derived reference,Ta+5 (Ta2O5),0.55,0.006107518001757274,0.0015358033836096441,-0.5438924819982428
8,ReTa03,8.0,80.103,Control-derived reference,Ta metal,0.2,0.4194186489686357,0.022227881808438786,0.21941864896863567
8,ReTa03,8.0,80.103,Control-derived reference,Ta interface,0.05,0.016954425450521733,1.2187126314664968e-08,-0.03304557454947827
8,ReTa03,8.0,80.103,Control-derived reference,Ta alloy,0.05,0.044681196247831324,0.0035053508529333016,-0.0053188037521686785
8,ReTa03,8.0,80.103,Control-derived reference,Ta+1,0.05,0.3480001492747395,0.019816396063568463,0.2980001492747395
8,ReTa03,8.0,80.103,Control-derived reference,Ta+3,0.1,0.16042708349413598,0.004333530823699729,0.060427083494135975
8,ReTa03,8.0,80.103,Control-derived reference,Ta+5 (Ta2O5),0.55,0.010518496564135841,0.0017871976545257063,-0.5394815034358642
9,ReTa03,9.0,90.115,Control-derived reference,Ta metal,0.2,0.2950457090508728,0.018916198253781862,0.09504570905087278
9,ReTa03,9.0,90.115,Control-derived reference,Ta interface,0.05,0.10252283826736985,1.1347782390393355e-07,0.05252283826736985
9,ReTa03,9.0,90.115,Control-derived reference,Ta alloy,0.05,0.03069916077785281,0.005560547083136354,-0.019300839222147193
9,ReTa03,9.0,90.115,Control-derived reference,Ta+1,0.05,0.3895222479759242,0.017359564177266907,0.33952224797592423
9,ReTa03,9.0,90.115,Control-derived reference,Ta+3,0.1,0.14471500057570869,0.004200372473372668,0.04471500057570868
9,ReTa03,9.0,90.115,Control-derived reference,Ta+5 (Ta2O5),0.55,0.037495043352271565,0.0035546166883738497,-0.5125049566477284
10,ReTa03,,,Control-derived reference,Ta metal,0.2,0.26696469649015037,0.015672231503314316,0.06696469649015035
10,ReTa03,,,Control-derived reference,Ta interface,0.05,0.10545296123773265,1.6345386649997996e-09,0.05545296123773265
10,ReTa03,,,Control-derived reference,Ta alloy,0.05,0.026520779204270623,0.006146155062595832,-0.02347922079572938
10,ReTa03,,,Control-derived reference,Ta+1,0.05,0.13719746734201554,0.017172181098838415,0.08719746734201554
10,ReTa03,,,Control-derived reference,Ta+3,0.1,0.0009965273715296155,0.009107840166466732,-0.0990034726284704
10,ReTa03,,,Control-derived reference,Ta+5 (Ta2O5),0.55,0.46286756835430126,0.002892917650599914,-0.08713243164569878
11,ReTa04,0.0,0.0,Control-derived reference,Ta metal,0.2,0.18881854300006265,0.012837281533836868,-0.011181456999937361
11,ReTa04,0.0,0.0,Control-derived reference,Ta interface,0.05,0.10634518603950933,1.3056588810016519e-10,0.05634518603950933
11,ReTa04,0.0,0.0,Control-derived reference,Ta alloy,0.05,0.020845511555122223,0.0030092434997162124,-0.02915448844487778
11,ReTa04,0.0,0.0,Control-derived reference,Ta+1,0.05,0.15165080488912286,0.015987016370742374,0.10165080488912286
11,ReTa04,0.0,0.0,Control-derived reference,Ta+3,0.1,0.042321778817874925,0.003842188189180147,-0.05767822118212508
11,ReTa04,0.0,0.0,Control-derived reference,Ta+5 (Ta2O5),0.55,0.49001817569830797,0.0027753750401205263,-0.05998182430169208
12,ReTa04,1.0,10.013,Control-derived reference,Ta metal,0.2,0.3155275601319397,0.017058479860646535,0.11552756013193971
12,ReTa04,1.0,10.013,Control-derived reference,Ta interface,0.05,0.017094428251733046,1.0332445280268155e-07,-0.03290557174826696
12,ReTa04,1.0,10.013,Control-derived reference,Ta alloy,0.05,0.051020124120635155,0.00591660717674952,0.001020124120635152
12,ReTa04,1.0,10.013,Control-derived reference,Ta+1,0.05,0.4422315352837295,0.014919418742287659,0.3922315352837295
12,ReTa04,1.0,10.013,Control-derived reference,Ta+3,0.1,0.13903982713901583,0.0034504322348130646,0.039039827139015826
12,ReTa04,1.0,10.013,Control-derived reference,Ta+5 (Ta2O5),0.55,0.0350865250729467,0.002258304228282353,-0.5149134749270533
13,ReTa04,2.0,20.026,Control-derived reference,Ta metal,0.2,0.37462341454968334,0.023580956653898127,0.17462341454968333
13,ReTa04,2.0,20.026,Control-derived reference,Ta interface,0.05,0.017047308362936504,6.785886724291734e-08,-0.0329526916370635
13,ReTa04,2.0,20.026,Control-derived reference,Ta alloy,0.05,0.04810512582910143,0.004031385711602811,-0.0018948741708985709
13,ReTa04,2.0,20.026,Control-derived reference,Ta+1,0.05,0.39082473106826815,0.021054106455627466,0.34082473106826816
13,ReTa04,2.0,20.026,Control-derived reference,Ta+3,0.1,0.15678127553668203,0.004587181700794681,0.056781275536682024
13,ReTa04,2.0,20.026,Control-derived reference,Ta+5 (Ta2O5),0.55,0.012618144653328528,0.0020372009644657823,-0.5373818553466715
14,ReTa04,3.0,30.039,Control-derived reference,Ta metal,0.2,0.3178953620335826,0.017630773849644316,0.11789536203358258
14,ReTa04,3.0,30.039,Control-derived reference,Ta interface,0.05,0.10242069508975254,1.6719730931735673e-08,0.05242069508975254
14,ReTa04,3.0,30.039,Control-derived reference,Ta alloy,0.05,0.0589723024880215,0.005107542249624757,0.0089723024880215
14,ReTa04,3.0,30.039,Control-derived reference,Ta+1,0.05,0.39718185567230474,0.015884215847723294,0.34718185567230475
14,ReTa04,3.0,30.039,Control-derived reference,Ta+3,0.1,0.09711153854459965,0.004155219384971432,-0.0028884614554003513
14,ReTa04,3.0,30.039,Control-derived reference,Ta+5 (Ta2O5),0.55,0.026418246171739088,0.0025259274326460165,-0.523581753828261
15,ReTa04,4.0,40.051,Control-derived reference,Ta metal,0.2,0.3295847760879764,0.018601870958514694,0.12958477608797642
15,ReTa04,4.0,40.051,Control-derived reference,Ta interface,0.05,0.01711425950867654,2.503074561526024e-07,-0.032885740491323465
15,ReTa04,4.0,40.051,Control-derived reference,Ta alloy,0.05,0.04675833146788792,0.006071459992931198,-0.0032416685321120797
15,ReTa04,4.0,40.051,Control-derived reference,Ta+1,0.05,0.4340503569098986,0.016496586967127493,0.38405035690989864
15,ReTa04,4.0,40.051,Control-derived reference,Ta+3,0.1,0.1367194124901671,0.00372882838511995,0.03671941249016711
15,ReTa04,4.0,40.051,Control-derived reference,Ta+5 (Ta2O5),0.55,0.03577286353539332,0.002438967877279856,-0.5142271364646067
16,ReTa04,5.0,50.063,Control-derived reference,Ta metal,0.2,0.3299468027631421,0.018405327090936882,0.12994680276314208
16,ReTa04,5.0,50.063,Control-derived reference,Ta interface,0.05,0.10429907059632278,2.233635873040995e-08,0.054299070596322774
16,ReTa04,5.0,50.063,Control-derived reference,Ta alloy,0.05,0.04506946405667271,0.0034202191958827557,-0.004930535943327291
16,ReTa04,5.0,50.063,Control-derived reference,Ta+1,0.05,0.4018269939820872,0.016870710622608406,0.3518269939820872
16,ReTa04,5.0,50.063,Control-derived reference,Ta+3,0.1,0.09664030192167723,0.0033636823374815377,-0.003359698078322773
16,ReTa04,5.0,50.063,Control-derived reference,Ta+5 (Ta2O5),0.55,0.022217366680097935,0.0019165093701589001,-0.5277826333199022
17,ReTa04,6.0,60.076,Control-derived reference,Ta metal,0.2,0.37495259298427197,0.02370604061649827,0.17495259298427196
17,ReTa04,6.0,60.076,Control-derived reference,Ta interface,0.05,0.01704585455612115,5.1066040239638154e-09,-0.032954145443878854
17,ReTa04,6.0,60.076,Control-derived reference,Ta alloy,0.05,0.04543178045419953,0.003970230345178545,-0.004568219545800473
17,ReTa04,6.0,60.076,Control-derived reference,Ta+1,0.05,0.3955657651583363,0.021255615439492562,0.3455657651583363
17,ReTa04,6.0,60.076,Control-derived reference,Ta+3,0.1,0.15592854575290627,0.004511320593160956,0.05592854575290626
17,ReTa04,6.0,60.076,Control-derived reference,Ta+5 (Ta2O5),0.55,0.011075461094164714,0.0020457790033490205,-0.5389245389058354
18,ReTa04,7.0,70.089,Control-derived reference,Ta metal,0.2,0.3222521918091046,0.018151223721430732,0.12225219180910457
18,ReTa04,7.0,70.089,Control-derived reference,Ta interface,0.05,0.10245115501423477,1.074297192855012e-08,0.052451155014234765
18,ReTa04,7.0,70.089,Control-derived reference,Ta alloy,0.05,0.05834805473569883,0.004274916449425789,0.008348054735698829
18,ReTa04,7.0,70.089,Control-derived reference,Ta+1,0.05,0.39238434098315095,0.016269740506568115,0.34238434098315096
18,ReTa04,7.0,70.089,Control-derived reference,Ta+3,0.1,0.09654161174524925,0.003479811496365568,-0.003458388254750755
18,ReTa04,7.0,70.089,Control-derived reference,Ta+5 (Ta2O5),0.55,0.02802264571256166,0.002504929549551497,-0.5219773542874384
19,ReTa04,8.0,80.101,Control-derived reference,Ta metal,0.2,0.26095206149622097,0.017201034431626527,0.060952061496220955
19,ReTa04,8.0,80.101,Control-derived reference,Ta interface,0.05,0.10289717517366914,5.580816416909624e-08,0.05289717517366914
19,ReTa04,8.0,80.101,Control-derived reference,Ta alloy,0.05,0.041010765373509325,0.004711819208739227,-0.008989234626490678
19,ReTa04,8.0,80.101,Control-derived reference,Ta+1,0.05,0.42272857814326514,0.01578551425394073,0.37272857814326515
19,ReTa04,8.0,80.101,Control-derived reference,Ta+3,0.1,0.13732536618892424,0.0032405616616809955,0.037325366188924236
19,ReTa04,8.0,80.101,Control-derived reference,Ta+5 (Ta2O5),0.55,0.035086053624411244,0.0022167294059378777,-0.5149139463755888
20,ReTa04,9.0,90.114,Control-derived reference,Ta metal,0.2,0.28958763253685293,0.0,0.08958763253685292
20,ReTa04,9.0,90.114,Control-derived reference,Ta interface,0.05,0.10348605837056166,0.0,0.053486058370561654
20,ReTa04,9.0,90.114,Control-derived reference,Ta alloy,0.05,5.744630236535074e-16,0.0,-0.04999999999999943
20,ReTa04,9.0,90.114,Control-derived reference,Ta+1,0.05,0.42499634747969406,0.0,0.37499634747969407
20,ReTa04,9.0,90.114,Control-derived reference,Ta+3,0.1,0.13570719073178744,0.0,0.035707190731787436
20,ReTa04,9.0,90.114,Control-derived reference,Ta+5 (Ta2O5),0.55,0.04622277088110343,0.0,-0.5037772291188967
21,ReTa04,,,Control-derived reference,Ta metal,0.2,0.16317581196744754,0.0158103619556182,-0.03682418803255247
21,ReTa04,,,Control-derived reference,Ta interface,0.05,0.10637690734382863,8.307973900191815e-10,0.05637690734382862
21,ReTa04,,,Control-derived reference,Ta alloy,0.05,0.01634313985879862,0.0030866817397238763,-0.03365686014120138
21,ReTa04,,,Control-derived reference,Ta+1,0.05,0.17277809171258118,0.016389143432632584,0.12277809171258118
21,ReTa04,,,Control-derived reference,Ta+3,0.1,0.04752871810090403,0.003756053320252095,-0.05247128189909597
21,ReTa04,,,Control-derived reference,Ta+5 (Ta2O5),0.55,0.49379733101644,0.002855980383108531,-0.05620266898356002

File: tare_analysis/results/2026-04-01_20-59-31_ETCH/csv/ta4f_area_fractions.csv
index,sample,etchlevel,etchtime,metal_frac,metal_err,Ta5_frac,Ta5_err,Ta3_frac,Ta3_err,Ta1_frac,Ta1_err,interface_frac,interface_err,alloy_frac,alloy_err
0,ReTa03,0.0,0.0,0.28895491864980627,0.0,0.45752742389314305,0.0,0.03436133698737286,0.0,0.1138355712059927,0.0,0.105320749263681,0.0,4.0925332281159206e-15,0.0
1,ReTa03,1.0,10.013,0.3400593589727577,0.019635617762534485,0.03495269336309879,0.0029821787402938282,0.1462817645098176,0.00719620172080832,0.31487218851397747,0.01758240498654881,0.10159493509899124,0.000781691979306929,0.06223905954135715,0.009058980843558549
2,ReTa03,2.0,20.026,0.3510303831173965,0.01665897314691091,0.027708590155761752,0.0026339593496102873,0.11320371388127022,0.004114811287109407,0.35509715460663693,0.015377474710163484,0.10183051297912138,0.0005945802493252657,0.05112964525981322,0.0046264490965362845
3,ReTa03,3.0,30.038,0.6488266095886961,0.0,0.00021671775608809435,0.0,0.14941365187314185,0.0,4.819876260654046e-05,0.0,0.09012533716089573,0.0,0.1113694848585716,0.0
4,ReTa03,4.0,40.051,0.6611057374718043,0.0,0.05661248037376708,0.0,0.002133702261706793,0.0,0.07978569935087894,0.0,0.09104635118161378,0.0,0.10931602936022902,0.0
5,ReTa03,5.0,50.064,0.3898899316467653,0.0162336588903761,0.018657703434687416,0.0018737627119843401,0.10508172928978234,0.006331802440901568,0.34274090019551307,0.015192385817580891,0.09789026208100002,0.011078684100321996,0.045739473352251904,0.003179687772316853
6,ReTa03,6.0,60.077,0.3961861308192253,0.02052794936223541,0.006668705802440691,0.0016436909701618757,0.12032277367931976,0.0036917466609555846,0.32757930252112627,0.01956242265630316,0.10152739577713635,0.0007084942278069421,0.04771569140075152,0.0034289915531763326
7,ReTa03,7.0,70.09,0.38682046989934626,0.02015597834552365,0.006107518001757274,0.001529741258242676,0.11878325086969732,0.0034244354560856167,0.3365484310659356,0.0190684268774668,0.10177069768953545,0.0006876684213275109,0.04996963247372801,0.0033941381737701438
8,ReTa03,8.0,80.103,0.4194186489686357,0.021735010880943394,0.010518496564135841,0.0017755590607939921,0.16042708349413598,0.0038224711247979437,0.3480001492747395,0.020188143126516858,0.016954425450521733,0.00012401429332601645,0.044681196247831324,0.003404750063564121
9,ReTa03,9.0,90.115,0.2950457090508728,0.018698222063309167,0.037495043352271565,0.0034936814759409162,0.14471500057570869,0.0039672103477287534,0.3895222479759242,0.01762149522901417,0.10252283826736985,0.0005568846266441874,0.03069916077785281,0.005550464863830003
10,ReTa03,,,0.26696469649015037,0.015364746221427718,0.46286756835430126,0.0022001455194726577,0.0009965273715296155,0.009107373501309555,0.13719746734201554,0.01729751618705837,0.10545296123773265,0.0004310669263621901,0.026520779204270623,0.006150337798577633
11,ReTa04,0.0,0.0,0.18881854300006265,0.012724828613718719,0.49001817569830797,0.002194129374809274,0.042321778817874925,0.0038131389207250025,0.15165080488912286,0.016046247423954,0.10634518603950933,0.0003870122567841505,0.020845511555122223,0.0030065038282433188
12,ReTa04,1.0,10.013,0.3155275601319397,0.016803863011486425,0.0350865250729467,0.002227055240785348,0.13903982713901583,0.0033104983121256767,0.4422315352837295,0.015207505574983606,0.017094428251733046,9.507393886122901e-05,0.051020124120635155,0.00586045199293306
13,ReTa04,2.0,20.026,0.37462341454968334,0.023045247526267465,0.012618144653328528,0.0020211368562625997,0.15678127553668203,0.004100709020315347,0.39082473106826815,0.021501177223036346,0.017047308362936504,0.00014299698493566788,0.04810512582910143,0.0039013555590112366
14,ReTa04,3.0,30.039,0.3178953620335826,0.017529348030444356,0.026418246171739088,0.0024695104006708067,0.09711153854459965,0.00402977271869589,0.39718185567230474,0.016001484338882262,0.10242069508975254,0.0006244695005754494,0.0589723024880215,0.005002917495040799
15,ReTa04,4.0,40.051,0.3295847760879764,0.018295822319856984,0.03577286353539332,0.0024097531400686534,0.1367194124901671,0.003569395329798052,0.4340503569098986,0.016818362967878114,0.01711425950867654,0.00010152700938199323,0.04675833146788792,0.006018247403959873
16,ReTa04,5.0,50.063,0.3299468027631421,0.018042239771093073,0.022217366680097935,0.0019312396648938639,0.09664030192167723,0.003190119310308661,0.4018269939820872,0.01722428051928445,0.10429907059632278,0.000586725723076751,0.04506946405667271,0.0033157174303371627
17,ReTa04,6.0,60.076,0.37495259298427197,0.02316136594180378,0.011075461094164714,0.0020326867406489763,0.15592854575290627,0.004034434104670503,0.3955657651583363,0.021715675701782178,0.01704585455612115,0.00014131233445297954,0.04543178045419953,0.0038491695706364577
18,ReTa04,7.0,70.089,0.3222521918091046,0.017982684097028294,0.02802264571256166,0.0024507875067108355,0.09654161174524925,0.00328642023691079,0.39238434098315095,0.01645479266662012,0.10245115501423477,0.0006292451139454102,0.05834805473569883,0.004171336834073613
19,ReTa04,8.0,80.101,0.26095206149622097,0.01694496051737804,0.035086053624411244,0.0021921744340077883,0.13732536618892424,0.0030965375273420367,0.42272857814326514,0.016090177981252653,0.10289717517366914,0.0005431592900726142,0.041010765373509325,0.004666054319327412
20,ReTa04,9.0,90.114,0.28958763253685293,0.0,0.04622277088110343,0.0,0.13570719073178744,0.0,0.42499634747969406,0.0,0.10348605837056166,0.0,5.744630236535074e-16,0.0
21,ReTa04,,,0.16317581196744754,0.01566881037694942,0.49379733101644,0.002338485341030425,0.04752871810090403,0.0037426232503691217,0.17277809171258118,0.016493853622089914,0.10637690734382863,0.00039359156879509766,0.01634313985879862,0.003086140884060218

File: tare_analysis/results/2026-04-01_20-59-31_ETCH/csv/ta4f_thickness_depth_profile.csv
sample,etchlevel,etchtime,depth_order,oxide_thickness_nm,thickness_err_nm
ReTa03,,,0,2.410868328991029,0.10861302510059327
ReTa03,0.0,0.0,1,2.297166256135094,0.0
ReTa03,1.0,10.013,2,1.7747858597525537,0.09140924705063577
ReTa03,2.0,20.026,3,1.7331459613291689,0.07476472373892286
ReTa03,3.0,30.038,4,0.3666858617232683,0.0
ReTa03,4.0,40.051,5,0.3350042332825327,0.0
ReTa03,5.0,50.064,6,1.5277367652934144,0.06444004774821924
ReTa03,6.0,60.077,7,1.4790200081625349,0.07860437969253016
ReTa03,7.0,70.09,8,1.5242524217123932,0.07932649573209918
ReTa03,8.0,80.103,9,1.5676588938883866,0.07915878183133902
ReTa03,9.0,90.115,10,2.1760928698095108,0.10830232930524344
ReTa04,,,0,3.6285733395906203,0.2029552770403477
ReTa04,0.0,0.0,1,3.2543220407011146,0.1389787759979984
ReTa04,1.0,10.013,2,2.188280312436957,0.09051550120241039
ReTa04,2.0,20.026,3,1.8075261253257693,0.09835832238219556
ReTa04,3.0,30.039,4,1.931691267912636,0.08928224546125073
ReTa04,4.0,40.051,5,2.0989589351486413,0.093162916952936
ReTa04,5.0,50.063,6,1.8801819924193077,0.08892180009516977
ReTa04,6.0,60.076,7,1.8119245356150544,0.09895718151871707
ReTa04,7.0,70.089,8,1.9027277561401383,0.08982763996430697
ReTa04,8.0,80.101,9,2.431742072305744,0.11596818115291209
ReTa04,9.0,90.114,10,2.296845173225576,0.0
