Repository: dandan002/TaRe-Analysis-Code

## Analysis of Tantalum Rhenium Alloys for Use in Superconducting Qubits
This is the companion repository for the thesis with the same title submitted to Princeton University on 04/13/2026. This includes basic SEM images in the SEM directory, a full XPS analysis suite in tare_analysis, the full thesis .tex build in thesis_document, and a phased-buildout of an XRD_analysis pipeline in XRD_analysis, although actual XRD analysis was done through software in provided by the Princeton Imaging and Analysis Center.

In detail:
- The papers directory contains a subset of the literature cited in the thesis.
- tare_analysis contains a full analysis pipeline fashioned from an inherited Tantalum-only analysis pipeline (tool calls from a python notebook, retired due to instability and issues with determinism). Expected Rhenium and Tantalum spectra were added/edited using references from Greiner and other sources. The data used was taken on a ThermoFisher K-Alpha XPS machine.
- XRD_analysis contains a partially-built (unused) XRD analysis pipeline that depends on a local GSAS-II installation in addition to a .env file with a materials project API key (free!). While it turned into an unusable debacle of a codebase, further development is encouraged if only as a lesson in bad coding practices. The data referenced was taken on a Bruker D8 Discover XRD, but final analysis was done on accompanying software provided by Princeton's Imaging and Analysis Center.
- SEM contains scanning electron microscope images taken on a Verios XHR Low-Voltage SEM.
- thesis_document is the full thesis in .tex form with accompanying figures and dependencies copied over from other parts of the repository.

## Usage
Data should be put in tare_analysis/data exported as an .xlsx file from any ThermoFisher K-Alpha or Nexsa series XPS machine; all analysis is orchestrated from the main.py file for surface scans, etch_main.py for etched scans.

## Disclosures
While most of the code was written and/or formatted by hand, figure styling and python tests were written with the assistance of Anthropic's Claude Sonnet 4.5/4.6 models. Only XRD_analysis was written through heavy tool usage during planning and execution, but results were omitted in the final research in favor of analysis done through provided tools.

The author acknowledges the use of the Imaging and Analysis Center (IAC) operated by the Princeton Materials Institute at Princeton University, which is supported in part by the Princeton Center for Complex Materials (PCCM), a National Science Foundation (NSF) Materials Research Science and Engineering Center (MRSEC; DMR-2011750).

File: tare_analysis/results/2026-04-02_09-31-12_ETCH/csv/be_shift_depth_profile.csv
sample,group,element,species,spin,expected_eV,fitted_eV,stderr_eV,delta_eV,etchlevel,etchtime,depth_order
ReTa03,Unknown,Re4f,Re metal,5/2,42.7,43.125470549971986,0.008132217858334508,0.4254705499719833,,,0
ReTa03,Unknown,Re4f,Re metal,5/2,42.7,43.1251938263223,0.00769170205239797,0.42519382632229963,0.0,0.0,1
ReTa03,Unknown,Re4f,Re metal,5/2,42.7,43.09242525793264,0.009127309371653443,0.3924252579326364,1.0,10.013,2
ReTa03,Unknown,Re4f,Re metal,5/2,42.7,43.096304568376034,0.009540139067051562,0.39630456837603134,2.0,20.026,3
ReTa03,Unknown,Re4f,Re metal,5/2,42.7,43.098221752152725,0.009151856904905754,0.3982217521527218,3.0,30.038,4
ReTa03,Unknown,Re4f,Re metal,5/2,42.7,43.09643115429248,0.00941465139479247,0.396431154292479,4.0,40.051,5
ReTa03,Unknown,Re4f,Re metal,5/2,42.7,43.09301035792031,0.009161840601705277,0.3930103579203106,5.0,50.064,6
ReTa03,Unknown,Re4f,Re metal,5/2,42.7,43.09350827868737,0.009118299618345265,0.3935082786873707,6.0,60.077,7
ReTa03,Unknown,Re4f,Re metal,5/2,42.7,43.09051423887522,0.009371075211798068,0.39051423887521963,7.0,70.09,8
ReTa03,Unknown,Re4f,Re metal,5/2,42.7,43.0885148552169,0.008937614710940556,0.3885148552168971,8.0,80.103,9
ReTa03,Unknown,Re4f,Re metal,5/2,42.7,43.08840456397442,0.009163780615492487,0.3884045639744187,9.0,90.115,10
ReTa03,Unknown,Re4f,Re metal,7/2,40.3,40.698972858782206,0.005232170050893835,0.39897285878220856,,,0
ReTa03,Unknown,Re4f,Re metal,7/2,40.3,40.69962016298651,0.005024419948965077,0.3996201629865155,0.0,0.0,1
ReTa03,Unknown,Re4f,Re metal,7/2,40.3,40.657381698033085,0.005967306203670116,0.3573816980330875,1.0,10.013,2
ReTa03,Unknown,Re4f,Re metal,7/2,40.3,40.66038567734014,0.006222553650687625,0.3603856773401404,2.0,20.026,3
ReTa03,Unknown,Re4f,Re metal,7/2,40.3,40.663926907410406,0.005971822266246376,0.36392690741040923,3.0,30.038,4
ReTa03,Unknown,Re4f,Re metal,7/2,40.3,40.66055963668781,0.0061118664022784455,0.3605596366878103,4.0,40.051,5
ReTa03,Unknown,Re4f,Re metal,7/2,40.3,40.65769120891619,0.006012502909149194,0.35769120891619366,5.0,50.064,6
ReTa03,Unknown,Re4f,Re metal,7/2,40.3,40.65816888739682,0.00593412848623609,0.35816888739682184,6.0,60.077,7
ReTa03,Unknown,Re4f,Re metal,7/2,40.3,40.655043106790345,0.006125388701408315,0.35504310679034745,7.0,70.09,8
ReTa03,Unknown,Re4f,Re metal,7/2,40.3,40.65427946715178,0.0058468344631069655,0.35427946715178393,8.0,80.103,9
ReTa03,Unknown,Re4f,Re metal,7/2,40.3,40.652675829288256,0.005987445461547709,0.352675829288259,9.0,90.115,10
ReTa03,Unknown,Re4f,Re2O7 (Re7+),5/2,47.9,49.12649769118978,0.009338986502826533,1.2264976911897847,,,0
ReTa03,Unknown,Re4f,Re2O7 (Re7+),5/2,47.9,49.125573663335786,0.008869642592849718,1.225573663335787,0.0,0.0,1
ReTa03,Unknown,Re4f,Re2O7 (Re7+),5/2,47.9,49.13504355989952,0.01068288811369136,1.2350435598995233,1.0,10.013,2
ReTa03,Unknown,Re4f,Re2O7 (Re7+),5/2,47.9,49.1359188910359,0.011162321800580155,1.235918891035901,2.0,20.026,3
ReTa03,Unknown,Re4f,Re2O7 (Re7+),5/2,47.9,49.13429484474233,0.010705616700383416,1.2342948447423296,3.0,30.038,4
ReTa03,Unknown,Re4f,Re2O7 (Re7+),5/2,47.9,49.13587151760463,0.011005564737858822,1.2358715176046289,4.0,40.051,5
ReTa03,Unknown,Re4f,Re2O7 (Re7+),5/2,47.9,49.13531914900411,0.010727201467683212,1.2353191490041127,5.0,50.064,6
ReTa03,Unknown,Re4f,Re2O7 (Re7+),5/2,47.9,49.13533939129055,0.010662343575918037,1.2353393912905517,6.0,60.077,7
ReTa03,Unknown,Re4f,Re2O7 (Re7+),5/2,47.9,49.13547113208488,0.010956695796668704,1.2354711320848821,7.0,70.09,8
ReTa03,Unknown,Re4f,Re2O7 (Re7+),5/2,47.9,49.13423538806512,0.010456188212996261,1.2342353880651231,8.0,80.103,9
ReTa03,Unknown,Re4f,Re2O7 (Re7+),5/2,47.9,49.135728734686154,0.01071466531248495,1.2357287346861554,9.0,90.115,10
ReTa03,Unknown,Re4f,Re2O7 (Re7+),7/2,45.5,46.7,2.3437252223048006e-08,1.2000000000000028,,,0
ReTa03,Unknown,Re4f,Re2O7 (Re7+),7/2,45.5,46.699999999999996,4.0314723965253304e-08,1.1999999999999957,0.0,0.0,1
ReTa03,Unknown,Re4f,Re2O7 (Re7+),7/2,45.5,46.69999999999997,6.819101633251713e-08,1.1999999999999673,1.0,10.013,2
ReTa03,Unknown,Re4f,Re2O7 (Re7+),7/2,45.5,46.7,1.1274575446337906e-08,1.2000000000000028,2.0,20.026,3
ReTa03,Unknown,Re4f,Re2O7 (Re7+),7/2,45.5,46.7,1.6290900457315644e-08,1.2000000000000028,3.0,30.038,4
ReTa03,Unknown,Re4f,Re2O7 (Re7+),7/2,45.5,46.69999999999995,8.380334555134924e-08,1.199999999999953,4.0,40.051,5
ReTa03,Unknown,Re4f,Re2O7 (Re7+),7/2,45.5,46.69999999999999,4.969137248449885e-08,1.1999999999999886,5.0,50.064,6
ReTa03,Unknown,Re4f,Re2O7 (Re7+),7/2,45.5,46.699999999999996,3.332860679875472e-08,1.1999999999999957,6.0,60.077,7
ReTa03,Unknown,Re4f,Re2O7 (Re7+),7/2,45.5,46.7,1.798147612744525e-09,1.2000000000000028,7.0,70.09,8
ReTa03,Unknown,Re4f,Re2O7 (Re7+),7/2,45.5,46.699999999999996,3.618058373088481e-08,1.1999999999999957,8.0,80.103,9
ReTa03,Unknown,Re4f,Re2O7 (Re7+),7/2,45.5,46.69999999999999,4.223348296510666e-08,1.1999999999999886,9.0,90.115,10
ReTa03,Unknown,Re4f,ReO2 (Re4+),5/2,44.7,44.2264976911898,0.009338986502816412,-0.47350230881020394,,,0
ReTa03,Unknown,Re4f,ReO2 (Re4+),5/2,44.7,44.22557366333578,0.00886964259275953,-0.47442633666422296,0.0,0.0,1
ReTa03,Unknown,Re4f,ReO2 (Re4+),5/2,44.7,44.23504355989955,0.01068288811348424,-0.4649564401004511,1.0,10.013,2
ReTa03,Unknown,Re4f,ReO2 (Re4+),5/2,44.7,44.235918891035915,0.01116232289325135,-0.4640811089640877,2.0,20.026,3
ReTa03,Unknown,Re4f,ReO2 (Re4+),5/2,44.7,44.23429484474232,0.010705616700411827,-0.4657051552576803,3.0,30.038,4
ReTa03,Unknown,Re4f,ReO2 (Re4+),5/2,44.7,44.23587151760467,0.011005565814748982,-0.46412848239533133,4.0,40.051,5
ReTa03,Unknown,Re4f,ReO2 (Re4+),5/2,44.7,44.23531914900414,0.010727201467734631,-0.46468085099586176,5.0,50.064,6
ReTa03,Unknown,Re4f,ReO2 (Re4+),5/2,44.7,44.23533939129058,0.010662343576048458,-0.4646606087094227,6.0,60.077,7
ReTa03,Unknown,Re4f,ReO2 (Re4+),5/2,44.7,44.235471132084875,0.010956695796681827,-0.4645288679151278,7.0,70.09,8
ReTa03,Unknown,Re4f,ReO2 (Re4+),5/2,44.7,44.234235388065116,0.010456188212940766,-0.46576461193488683,8.0,80.103,9
ReTa03,Unknown,Re4f,ReO2 (Re4+),5/2,44.7,44.23572873468619,0.010714665312597049,-0.4642712653138119,9.0,90.115,10
ReTa03,Unknown,Re4f,ReO2 (Re4+),7/2,42.3,41.80000000000002,1.936619860351501e-08,-0.4999999999999787,,,0
ReTa03,Unknown,Re4f,ReO2 (Re4+),7/2,42.3,41.8,3.3908476427993913e-09,-0.5,0.0,0.0,1
ReTa03,Unknown,Re4f,ReO2 (Re4+),7/2,42.3,41.8,1.5936302936202572e-08,-0.5,1.0,10.013,2
ReTa03,Unknown,Re4f,ReO2 (Re4+),7/2,42.3,41.80000000000002,5.9089859941931805e-08,-0.4999999999999787,2.0,20.026,3
ReTa03,Unknown,Re4f,ReO2 (Re4+),7/2,42.3,41.800000000000004,2.999720813103833e-08,-0.4999999999999929,3.0,30.038,4
ReTa03,Unknown,Re4f,ReO2 (Re4+),7/2,42.3,41.8,1.0484765553659242e-08,-0.5,4.0,40.051,5
ReTa03,Unknown,Re4f,ReO2 (Re4+),7/2,42.3,41.80000000000002,5.9002489469316956e-08,-0.4999999999999787,5.0,50.064,6
ReTa03,Unknown,Re4f,ReO2 (Re4+),7/2,42.3,41.800000000000026,6.31858804499357e-08,-0.4999999999999716,6.0,60.077,7
ReTa03,Unknown,Re4f,ReO2 (Re4+),7/2,42.3,41.8,1.7256362681269945e-08,-0.5,7.0,70.09,8
ReTa03,Unknown,Re4f,ReO2 (Re4+),7/2,42.3,41.8,1.3569595463584146e-08,-0.5,8.0,80.103,9
ReTa03,Unknown,Re4f,ReO2 (Re4+),7/2,42.3,41.800000000000026,6.570937679933006e-08,-0.4999999999999716,9.0,90.115,10
ReTa03,Unknown,Re4f,ReO3 (Re6+),5/2,45.5,45.89199569163689,0.07382222058147148,0.3919956916368932,,,0
ReTa03,Unknown,Re4f,ReO3 (Re6+),5/2,45.5,45.91702341091302,0.07124110578740595,0.41702341091301776,0.0,0.0,1
ReTa03,Unknown,Re4f,ReO3 (Re6+),5/2,45.5,45.59340562132952,0.1893880128743187,0.09340562132951646,1.0,10.013,2
ReTa03,Unknown,Re4f,ReO3 (Re6+),5/2,45.5,45.5798807834255,0.19349029115367392,0.07988078342550153,2.0,20.026,3
ReTa03,Unknown,Re4f,ReO3 (Re6+),5/2,45.5,45.590185277485446,0.18564348495896582,0.09018527748544614,3.0,30.038,4
ReTa03,Unknown,Re4f,ReO3 (Re6+),5/2,45.5,45.56506688570142,0.18712658568833604,0.06506688570141961,4.0,40.051,5
ReTa03,Unknown,Re4f,ReO3 (Re6+),5/2,45.5,45.58882222604022,0.19325986409606127,0.08882222604022161,5.0,50.064,6
ReTa03,Unknown,Re4f,ReO3 (Re6+),5/2,45.5,45.57518888578234,0.18684985049546599,0.07518888578233884,6.0,60.077,7
ReTa03,Unknown,Re4f,ReO3 (Re6+),5/2,45.5,45.582233898095325,0.19599955030504107,0.08223389809532478,7.0,70.09,8
ReTa03,Unknown,Re4f,ReO3 (Re6+),5/2,45.5,45.59058102980616,0.1852939726676397,0.09058102980615956,8.0,80.103,9
ReTa03,Unknown,Re4f,ReO3 (Re6+),5/2,45.5,45.58113737522063,0.192249462631988,0.08113737522062792,9.0,90.115,10
ReTa03,Unknown,Re4f,ReO3 (Re6+),7/2,43.1,43.46549800044711,0.07623545677844615,0.36549800044711134,,,0
ReTa03,Unknown,Re4f,ReO3 (Re6+),7/2,43.1,43.491449747577235,0.07334616930699042,0.3914497475772336,0.0,0.0,1
ReTa03,Unknown,Re4f,ReO3 (Re6+),7/2,43.1,43.15836206142996,0.19373884124746835,0.05836206142996048,1.0,10.013,2
ReTa03,Unknown,Re4f,ReO3 (Re6+),7/2,43.1,43.143961892389605,0.1980854581323286,0.04396189238960346,2.0,20.026,3
ReTa03,Unknown,Re4f,ReO3 (Re6+),7/2,43.1,43.15589043274313,0.19003718197273414,0.05589043274312644,3.0,30.038,4
ReTa03,Unknown,Re4f,ReO3 (Re6+),7/2,43.1,43.129195368096745,0.19170052672610147,0.029195368096743834,4.0,40.051,5
ReTa03,Unknown,Re4f,ReO3 (Re6+),7/2,43.1,43.1535030770361,0.19757168770287944,0.05350307703609758,5.0,50.064,6
ReTa03,Unknown,Re4f,ReO3 (Re6+),7/2,43.1,43.139849494491784,0.19123228455992639,0.03984949449178288,6.0,60.077,7
ReTa03,Unknown,Re4f,ReO3 (Re6+),7/2,43.1,43.14676276601045,0.20041498047139922,0.04676276601044549,7.0,70.09,8
ReTa03,Unknown,Re4f,ReO3 (Re6+),7/2,43.1,43.156345641741034,0.18949743866973176,0.05634564174103218,8.0,80.103,9
ReTa03,Unknown,Re4f,ReO3 (Re6+),7/2,43.1,43.14540864053446,0.196559283200398,0.04540864053446114,9.0,90.115,10
ReTa03,Unknown,Ta4f,Ta alloy,5/2,25.9,27.699999999999974,4.50670881256222e-08,1.7999999999999758,,,0
ReTa03,Unknown,Ta4f,Ta alloy,5/2,25.9,27.7,1.7665660944984256e-08,1.8000000000000007,0.0,0.0,1
ReTa03,Unknown,Ta4f,Ta alloy,5/2,25.9,25.617109728614608,0.029045168714554637,-0.2828902713853907,1.0,10.013,2
ReTa03,Unknown,Ta4f,Ta alloy,5/2,25.9,25.578449833056816,0.02320394684961612,-0.32155016694318306,2.0,20.026,3
ReTa03,Unknown,Ta4f,Ta alloy,5/2,25.9,25.566733719012184,0.022465451402775026,-0.3332662809878144,3.0,30.038,4
ReTa03,Unknown,Ta4f,Ta alloy,5/2,25.9,25.556313990601996,0.021318623469835908,-0.3436860093980023,4.0,40.051,5
ReTa03,Unknown,Ta4f,Ta alloy,5/2,25.9,25.561396136121132,0.022153915350852017,-0.3386038638788662,5.0,50.064,6
ReTa03,Unknown,Ta4f,Ta alloy,5/2,25.9,25.549671023492316,0.021409978661142873,-0.3503289765076829,6.0,60.077,7
ReTa03,Unknown,Ta4f,Ta alloy,5/2,25.9,25.54902025129093,0.02134287155752443,-0.3509797487090687,7.0,70.09,8
ReTa03,Unknown,Ta4f,Ta alloy,5/2,25.9,25.553299132006288,0.02153182763215487,-0.3467008679937109,8.0,80.103,9
ReTa03,Unknown,Ta4f,Ta alloy,5/2,25.9,26.196765908486814,0.041061043983587404,0.2967659084868153,9.0,90.115,10
ReTa03,Unknown,Ta4f,Ta alloy,7/2,24.0,24.699999999999978,4.442578563698797e-08,0.699999999999978,,,0
ReTa03,Unknown,Ta4f,Ta alloy,7/2,24.0,24.7,1.7614988290471548e-08,0.6999999999999993,0.0,0.0,1
ReTa03,Unknown,Ta4f,Ta alloy,7/2,24.0,23.659052825811518,0.027140192075674967,-0.3409471741884822,1.0,10.013,2
ReTa03,Unknown,Ta4f,Ta alloy,7/2,24.0,23.62537837424952,0.021628935095042538,-0.3746216257504784,2.0,20.026,3
ReTa03,Unknown,Ta4f,Ta alloy,7/2,24.0,23.61876606229798,0.02098085224118918,-0.38123393770202085,3.0,30.038,4
ReTa03,Unknown,Ta4f,Ta alloy,7/2,24.0,23.60927422394209,0.019806076422062963,-0.39072577605790926,4.0,40.051,5
ReTa03,Unknown,Ta4f,Ta alloy,7/2,24.0,23.615358186127793,0.020552067998308637,-0.3846418138722072,5.0,50.064,6
ReTa03,Unknown,Ta4f,Ta alloy,7/2,24.0,23.603233614434394,0.01981789551279691,-0.3967663855656056,6.0,60.077,7
ReTa03,Unknown,Ta4f,Ta alloy,7/2,24.0,23.60555007469381,0.019741277479236714,-0.3944499253061906,7.0,70.09,8
ReTa03,Unknown,Ta4f,Ta alloy,7/2,24.0,23.606765892000897,0.01986443060162953,-0.39323410799910263,8.0,80.103,9
ReTa03,Unknown,Ta4f,Ta alloy,7/2,24.0,24.245307291415465,0.042202427255570635,0.2453072914154646,9.0,90.115,10
ReTa03,Unknown,Ta4f,Ta interface,5/2,24.3,25.696139275759435,0.09704112480553884,1.3961392757594346,,,0
ReTa03,Unknown,Ta4f,Ta interface,5/2,24.3,25.71836648409843,0.10998473139018894,1.4183664840984278,0.0,0.0,1
ReTa03,Unknown,Ta4f,Ta interface,5/2,24.3,24.509637272185472,0.03771502062456121,0.20963727218547135,1.0,10.013,2
ReTa03,Unknown,Ta4f,Ta interface,5/2,24.3,24.500707878217852,0.03971473997619634,0.20070787821785174,2.0,20.026,3
ReTa03,Unknown,Ta4f,Ta interface,5/2,24.3,24.49497016011704,0.04024525855722513,0.19497016011704105,3.0,30.038,4
ReTa03,Unknown,Ta4f,Ta interface,5/2,24.3,24.491108947540386,0.0423384061296422,0.19110894754038554,4.0,40.051,5
ReTa03,Unknown,Ta4f,Ta interface,5/2,24.3,24.493290611231238,0.04182808746524351,0.19329061123123736,5.0,50.064,6
ReTa03,Unknown,Ta4f,Ta interface,5/2,24.3,24.487957509896894,0.04220923150596759,0.18795750989689353,6.0,60.077,7
ReTa03,Unknown,Ta4f,Ta interface,5/2,24.3,24.482117145069495,0.041384955206403194,0.18211714506949406,7.0,70.09,8
ReTa03,Unknown,Ta4f,Ta interface,5/2,24.3,24.484738537353735,0.0414083542524058,0.18473853735373424,8.0,80.103,9
ReTa03,Unknown,Ta4f,Ta interface,5/2,24.3,24.493373937016298,0.05860731979733327,0.1933739370162968,9.0,90.115,10
ReTa03,Unknown,Ta4f,Ta interface,7/2,22.4,22.69613927575944,0.09704112480553853,0.2961392757594403,,,0
ReTa03,Unknown,Ta4f,Ta interface,7/2,22.4,22.71836648409843,0.10998473139018894,0.31836648409842994,0.0,0.0,1
ReTa03,Unknown,Ta4f,Ta interface,7/2,22.4,22.551580369382382,0.0372061808130504,0.1515803693823834,1.0,10.013,2
ReTa03,Unknown,Ta4f,Ta interface,7/2,22.4,22.54763641941056,0.03939738027434987,0.14763641941055994,2.0,20.026,3
ReTa03,Unknown,Ta4f,Ta interface,7/2,22.4,22.547002503402837,0.039941373214452965,0.14700250340283816,3.0,30.038,4
ReTa03,Unknown,Ta4f,Ta interface,7/2,22.4,22.54406918088048,0.042096531190873615,0.14406918088048215,4.0,40.051,5
ReTa03,Unknown,Ta4f,Ta interface,7/2,22.4,22.5472526612379,0.041613773136663396,0.14725266123789993,5.0,50.064,6
ReTa03,Unknown,Ta4f,Ta interface,7/2,22.4,22.54152010083897,0.04197099665885364,0.14152010083897082,6.0,60.077,7
ReTa03,Unknown,Ta4f,Ta interface,7/2,22.4,22.538646968472374,0.04114736164968283,0.13864696847237568,7.0,70.09,8
ReTa03,Unknown,Ta4f,Ta interface,7/2,22.4,22.538205297348345,0.04121818824613705,0.13820529734834608,8.0,80.103,9
ReTa03,Unknown,Ta4f,Ta interface,7/2,22.4,22.54191531994495,0.05863754124415805,0.14191531994494966,9.0,90.115,10
ReTa03,Unknown,Ta4f,Ta metal,5/2,23.9,25.199999999999974,4.5043176797868645e-08,1.2999999999999758,,,0
ReTa03,Unknown,Ta4f,Ta metal,5/2,23.9,25.2,4.570811559562287e-09,1.3000000000000007,0.0,0.0,1
ReTa03,Unknown,Ta4f,Ta metal,5/2,23.9,24.117109728614608,0.02904516871455464,0.2171097286146093,1.0,10.013,2
ReTa03,Unknown,Ta4f,Ta metal,5/2,23.9,24.07844983305681,0.02320394684961652,0.17844983305680984,2.0,20.026,3
ReTa03,Unknown,Ta4f,Ta metal,5/2,23.9,24.066733719012184,0.022465451402775036,0.1667337190121856,3.0,30.038,4
ReTa03,Unknown,Ta4f,Ta metal,5/2,23.9,24.056313990601986,0.02131862346983672,0.15631399060198703,4.0,40.051,5
ReTa03,Unknown,Ta4f,Ta metal,5/2,23.9,24.061396136121132,0.02215391535085209,0.1613961361211338,5.0,50.064,6
ReTa03,Unknown,Ta4f,Ta metal,5/2,23.9,24.049671023492316,0.021409978661143532,0.1496710234923171,6.0,60.077,7
ReTa03,Unknown,Ta4f,Ta metal,5/2,23.9,24.04902025129093,0.02134287155752452,0.14902025129093133,7.0,70.09,8
ReTa03,Unknown,Ta4f,Ta metal,5/2,23.9,24.053299132006288,0.021531827632154877,0.15329913200628908,8.0,80.103,9
ReTa03,Unknown,Ta4f,Ta metal,5/2,23.9,24.139009466293704,0.047977012970805206,0.23900946629370523,9.0,90.115,10
ReTa03,Unknown,Ta4f,Ta metal,7/2,22.0,22.199999999999978,4.4401528862791444e-08,0.19999999999997797,,,0
ReTa03,Unknown,Ta4f,Ta metal,7/2,22.0,22.2,4.370875569377266e-09,0.1999999999999993,0.0,0.0,1
ReTa03,Unknown,Ta4f,Ta metal,7/2,22.0,22.159052825811518,0.027140192047499376,0.1590528258115178,1.0,10.013,2
ReTa03,Unknown,Ta4f,Ta metal,7/2,22.0,22.125378374249514,0.021628935098918427,0.12537837424951448,2.0,20.026,3
ReTa03,Unknown,Ta4f,Ta metal,7/2,22.0,22.11876606229798,0.020980852234440937,0.11876606229797915,3.0,30.038,4
ReTa03,Unknown,Ta4f,Ta metal,7/2,22.0,22.10927422394208,0.019806076382460847,0.10927422394208008,4.0,40.051,5
ReTa03,Unknown,Ta4f,Ta metal,7/2,22.0,22.115358186127793,0.0205520679543299,0.1153581861277928,5.0,50.064,6
ReTa03,Unknown,Ta4f,Ta metal,7/2,22.0,22.10323361443439,0.019817895547418685,0.10323361443439083,6.0,60.077,7
ReTa03,Unknown,Ta4f,Ta metal,7/2,22.0,22.10555007469381,0.019741277500632707,0.10555007469380939,7.0,70.09,8
ReTa03,Unknown,Ta4f,Ta metal,7/2,22.0,22.106765892000897,0.019864430624741868,0.10676589200089737,8.0,80.103,9
ReTa03,Unknown,Ta4f,Ta metal,7/2,22.0,22.187550849222355,0.04823422498537677,0.18755084922235454,9.0,90.115,10
ReTa03,Unknown,Ta4f,Ta+1,5/2,24.6,25.899999999999945,3.1013167647454934e-07,1.2999999999999439,,,0
ReTa03,Unknown,Ta4f,Ta+1,5/2,24.6,25.899999999999967,2.2989035724040103e-07,1.2999999999999652,0.0,0.0,1
ReTa03,Unknown,Ta4f,Ta+1,5/2,24.6,24.696202694720583,0.01330631283446227,0.0962026947205814,1.0,10.013,2
ReTa03,Unknown,Ta4f,Ta+1,5/2,24.6,24.667464946814142,0.010861889234787238,0.06746494681414106,2.0,20.026,3
ReTa03,Unknown,Ta4f,Ta+1,5/2,24.6,24.658967386683727,0.010529570088533361,0.05896738668372592,3.0,30.038,4
ReTa03,Unknown,Ta4f,Ta+1,5/2,24.6,24.651221824775305,0.010417636652579729,0.051221824775304015,4.0,40.051,5
ReTa03,Unknown,Ta4f,Ta+1,5/2,24.6,24.651542058743324,0.010550897878118875,0.05154205874332263,5.0,50.064,6
ReTa03,Unknown,Ta4f,Ta+1,5/2,24.6,24.645676951586147,0.010444924852753158,0.045676951586145265,6.0,60.077,7
ReTa03,Unknown,Ta4f,Ta+1,5/2,24.6,24.642575329544187,0.010298222681203553,0.04257532954418508,7.0,70.09,8
ReTa03,Unknown,Ta4f,Ta+1,5/2,24.6,24.643313182111555,0.010358036441563386,0.04331318211155377,8.0,80.103,9
ReTa03,Unknown,Ta4f,Ta+1,5/2,24.6,24.63594574369958,0.013121300722478134,0.03594574369957826,9.0,90.115,10
ReTa03,Unknown,Ta4f,Ta+1,7/2,22.7,22.89999999999995,3.100391342981826e-07,0.19999999999994955,,,0
ReTa03,Unknown,Ta4f,Ta+1,7/2,22.7,22.899999999999967,2.2988646911102204e-07,0.19999999999996732,0.0,0.0,1
ReTa03,Unknown,Ta4f,Ta+1,7/2,22.7,22.73814579191749,0.01008800746646046,0.0381457919174899,1.0,10.013,2
ReTa03,Unknown,Ta4f,Ta+1,7/2,22.7,22.714393488006845,0.008413770361984912,0.0143934880068457,2.0,20.026,3
ReTa03,Unknown,Ta4f,Ta+1,7/2,22.7,22.710999729969522,0.008279905619153052,0.010999729969523031,3.0,30.038,4
ReTa03,Unknown,Ta4f,Ta+1,7/2,22.7,22.7041820581154,0.008272939292228016,0.004182058115400622,4.0,40.051,5
ReTa03,Unknown,Ta4f,Ta+1,7/2,22.7,22.70550410874998,0.008306219879712912,0.00550410874998164,5.0,50.064,6
ReTa03,Unknown,Ta4f,Ta+1,7/2,22.7,22.699239542528225,0.008265382694929805,-0.0007604574717738899,6.0,60.077,7
ReTa03,Unknown,Ta4f,Ta+1,7/2,22.7,22.699105152947066,0.008160216422933516,-0.0008948470529333008,7.0,70.09,8
ReTa03,Unknown,Ta4f,Ta+1,7/2,22.7,22.69677994210616,0.008163910489186214,-0.0032200578938379465,8.0,80.103,9
ReTa03,Unknown,Ta4f,Ta+1,7/2,22.7,22.68448712662823,0.012805770862581943,-0.015512873371768876,9.0,90.115,10
ReTa03,Unknown,Ta4f,Ta+3,5/2,26.1,26.945200643588247,0.1150840389872189,0.845200643588246,,,0
ReTa03,Unknown,Ta4f,Ta+3,5/2,26.1,26.959116637883564,0.12679154516778982,0.8591166378835631,0.0,0.0,1
ReTa03,Unknown,Ta4f,Ta+3,5/2,26.1,26.258056902803084,0.011599511596376403,0.15805690280308227,1.0,10.013,2
ReTa03,Unknown,Ta4f,Ta+3,5/2,26.1,26.253071458807298,0.009750978714890899,0.15307145880729678,2.0,20.026,3
ReTa03,Unknown,Ta4f,Ta+3,5/2,26.1,26.2479676567142,0.009404506927433689,0.1479676567141972,3.0,30.038,4
ReTa03,Unknown,Ta4f,Ta+3,5/2,26.1,26.247039766659906,0.009108026271393602,0.1470397666599048,4.0,40.051,5
ReTa03,Unknown,Ta4f,Ta+3,5/2,26.1,26.246037949993337,0.009211339531446537,0.1460379499933353,5.0,50.064,6
ReTa03,Unknown,Ta4f,Ta+3,5/2,26.1,26.24643740905792,0.009102542678453701,0.14643740905791702,6.0,60.077,7
ReTa03,Unknown,Ta4f,Ta+3,5/2,26.1,26.24347017659712,0.009020387325537846,0.1434701765971198,7.0,70.09,8
ReTa03,Unknown,Ta4f,Ta+3,5/2,26.1,26.24653324000539,0.009025671505080036,0.1465332400053896,8.0,80.103,9
ReTa03,Unknown,Ta4f,Ta+3,5/2,26.1,25.47827187168952,0.04437542433425972,-0.6217281283104832,9.0,90.115,10
ReTa03,Unknown,Ta4f,Ta+3,7/2,24.2,23.94520064358825,0.11508403880411337,-0.25479935641174833,,,0
ReTa03,Unknown,Ta4f,Ta+3,7/2,24.2,23.959116637883564,0.12679154485329783,-0.2408833621164348,0.0,0.0,1
ReTa03,Unknown,Ta4f,Ta+3,7/2,24.2,24.29999999999999,2.6162270571481075e-08,0.09999999999999076,1.0,10.013,2
ReTa03,Unknown,Ta4f,Ta+3,7/2,24.2,24.3,3.909171139886469e-09,0.10000000000000142,2.0,20.026,3
ReTa03,Unknown,Ta4f,Ta+3,7/2,24.2,24.299999999999994,2.0968016980733486e-08,0.09999999999999432,3.0,30.038,4
ReTa03,Unknown,Ta4f,Ta+3,7/2,24.2,24.3,4.6386589725399536e-09,0.10000000000000142,4.0,40.051,5
ReTa03,Unknown,Ta4f,Ta+3,7/2,24.2,24.299999999999994,3.1911308332954516e-08,0.09999999999999432,5.0,50.064,6
ReTa03,Unknown,Ta4f,Ta+3,7/2,24.2,24.299999999999994,3.168791775124739e-08,0.09999999999999432,6.0,60.077,7
ReTa03,Unknown,Ta4f,Ta+3,7/2,24.2,24.3,1.0607971318058457e-08,0.10000000000000142,7.0,70.09,8
ReTa03,Unknown,Ta4f,Ta+3,7/2,24.2,24.299999999999997,2.3606583061654172e-08,0.09999999999999787,8.0,80.103,9
ReTa03,Unknown,Ta4f,Ta+3,7/2,24.2,23.52681325461817,0.04512676162736265,-0.6731867453818303,9.0,90.115,10
ReTa03,Unknown,Ta4f,Ta+5 (Ta2O5),5/2,28.7,30.999999999999993,1.325189351423489e-08,2.2999999999999936,,,0
ReTa03,Unknown,Ta4f,Ta+5 (Ta2O5),5/2,28.7,31.0,2.732203692260683e-09,2.3000000000000007,0.0,0.0,1
ReTa03,Unknown,Ta4f,Ta+5 (Ta2O5),5/2,28.7,29.157180789589788,0.11474944065212614,0.45718078958978836,1.0,10.013,2
ReTa03,Unknown,Ta4f,Ta+5 (Ta2O5),5/2,28.7,29.1377865053417,0.10383351201374057,0.4377865053417018,2.0,20.026,3
ReTa03,Unknown,Ta4f,Ta+5 (Ta2O5),5/2,28.7,29.091878649843203,0.10657298717397959,0.3918786498432034,3.0,30.038,4
ReTa03,Unknown,Ta4f,Ta+5 (Ta2O5),5/2,28.7,29.09611715983921,0.11599188244236447,0.3961171598392106,4.0,40.051,5
ReTa03,Unknown,Ta4f,Ta+5 (Ta2O5),5/2,28.7,29.094360374160473,0.09837324108775201,0.394360374160474,5.0,50.064,6
ReTa03,Unknown,Ta4f,Ta+5 (Ta2O5),5/2,28.7,29.122718733401655,0.11250918696857026,0.42271873340165556,6.0,60.077,7
ReTa03,Unknown,Ta4f,Ta+5 (Ta2O5),5/2,28.7,29.07086927791173,0.10750396441590504,0.37086927791172997,7.0,70.09,8
ReTa03,Unknown,Ta4f,Ta+5 (Ta2O5),5/2,28.7,29.11277767161863,0.10469636183471585,0.4127776716186311,8.0,80.103,9
ReTa03,Unknown,Ta4f,Ta+5 (Ta2O5),5/2,28.7,29.010719722833127,0.09161154878773255,0.3107197228331273,9.0,90.115,10
ReTa03,Unknown,Ta4f,Ta+5 (Ta2O5),7/2,26.8,27.999999999999996,1.0872933366158712e-08,1.1999999999999957,,,0
ReTa03,Unknown,Ta4f,Ta+5 (Ta2O5),7/2,26.8,28.0,2.3826816920974577e-09,1.1999999999999993,0.0,0.0,1
ReTa03,Unknown,Ta4f,Ta+5 (Ta2O5),7/2,26.8,27.199123886786698,0.11041298833302862,0.39912388678669686,1.0,10.013,2
ReTa03,Unknown,Ta4f,Ta+5 (Ta2O5),7/2,26.8,27.184715046534404,0.1008182287301317,0.3847150465344029,2.0,20.026,3
ReTa03,Unknown,Ta4f,Ta+5 (Ta2O5),7/2,26.8,27.143910993128998,0.1037173145969435,0.343910993128997,3.0,30.038,4
ReTa03,Unknown,Ta4f,Ta+5 (Ta2O5),7/2,26.8,27.149077393179304,0.11329844605751341,0.34907739317930364,4.0,40.051,5
ReTa03,Unknown,Ta4f,Ta+5 (Ta2O5),7/2,26.8,27.148322424167134,0.09566480221284569,0.348322424167133,5.0,50.064,6
ReTa03,Unknown,Ta4f,Ta+5 (Ta2O5),7/2,26.8,27.17628132434373,0.10986953890389603,0.3762813243437293,6.0,60.077,7
ReTa03,Unknown,Ta4f,Ta+5 (Ta2O5),7/2,26.8,27.12739910131461,0.1049075954374327,0.32739910131460803,7.0,70.09,8
ReTa03,Unknown,Ta4f,Ta+5 (Ta2O5),7/2,26.8,27.16624443161324,0.10216882102605537,0.3662444316132394,8.0,80.103,9
ReTa03,Unknown,Ta4f,Ta+5 (Ta2O5),7/2,26.8,27.059261105761777,0.09082231427913798,0.25926110576177663,9.0,90.115,10
ReTa04,Unknown,Re4f,Re metal,5/2,42.7,43.069899215868936,0.007966702126059391,0.3698992158689336,,,0
ReTa04,Unknown,Re4f,Re metal,5/2,42.7,43.10631248287852,0.01091229545921495,0.4063124828785192,0.0,0.0,1
ReTa04,Unknown,Re4f,Re metal,5/2,42.7,43.03187679520274,0.008395604682354304,0.3318767952027386,1.0,10.013,2
ReTa04,Unknown,Re4f,Re metal,5/2,42.7,43.035330195606505,0.00889271684781064,0.33533019560650246,2.0,20.026,3
ReTa04,Unknown,Re4f,Re metal,5/2,42.7,43.03398740601218,0.008967984530778845,0.33398740601217725,3.0,30.039,4
ReTa04,Unknown,Re4f,Re metal,5/2,42.7,43.03630836087409,0.0089416222913755,0.3363083608740851,4.0,40.051,5
ReTa04,Unknown,Re4f,Re metal,5/2,42.7,43.035506190106226,0.008919249170628646,0.33550619010622285,5.0,50.063,6
ReTa04,Unknown,Re4f,Re metal,5/2,42.7,43.03914760034545,0.008975749387690307,0.33914760034544855,6.0,60.076,7
ReTa04,Unknown,Re4f,Re metal,5/2,42.7,43.040137732677934,0.009198385228842568,0.3401377326779311,7.0,70.089,8
ReTa04,Unknown,Re4f,Re metal,5/2,42.7,43.03714531179666,0.008981536574390157,0.33714531179665386,8.0,80.101,9
ReTa04,Unknown,Re4f,Re metal,5/2,42.7,43.034621163910714,0.008475891184456507,0.33462116391071106,9.0,90.114,10
ReTa04,Unknown,Re4f,Re metal,7/2,40.3,40.64735909733066,0.005093573746403509,0.34735909733065995,,,0
ReTa04,Unknown,Re4f,Re metal,7/2,40.3,40.6536530382758,0.005757984594344599,0.35365303827580163,0.0,0.0,1
ReTa04,Unknown,Re4f,Re metal,7/2,40.3,40.59781904222322,0.0055493849906636025,0.29781904222322453,1.0,10.013,2
ReTa04,Unknown,Re4f,Re metal,7/2,40.3,40.59822888374328,0.00581310459859526,0.2982288837432847,2.0,20.026,3
ReTa04,Unknown,Re4f,Re metal,7/2,40.3,40.59791869199957,0.005881464565490385,0.2979186919995698,3.0,30.039,4
ReTa04,Unknown,Re4f,Re metal,7/2,40.3,40.599107435682356,0.005840811396393356,0.29910743568235887,4.0,40.051,5
ReTa04,Unknown,Re4f,Re metal,7/2,40.3,40.5990324962539,0.005846530002703799,0.2990324962539006,5.0,50.063,6
ReTa04,Unknown,Re4f,Re metal,7/2,40.3,40.60147021993174,0.005877648270800618,0.30147021993174405,6.0,60.076,7
ReTa04,Unknown,Re4f,Re metal,7/2,40.3,40.603441571618674,0.006040328249818588,0.30344157161867713,7.0,70.089,8
ReTa04,Unknown,Re4f,Re metal,7/2,40.3,40.59984480782531,0.005858011875157986,0.2998448078253162,8.0,80.101,9
ReTa04,Unknown,Re4f,Re metal,7/2,40.3,40.59966134131172,0.00556587685287605,0.29966134131172595,9.0,90.114,10
ReTa04,Unknown,Re4f,Re2O7 (Re7+),5/2,47.9,49.12254011853827,0.00917929886249303,1.2225401185382694,,,0
ReTa04,Unknown,Re4f,Re2O7 (Re7+),5/2,47.9,48.545199824695324,0.29797078068629995,0.6451998246953252,0.0,0.0,1
ReTa04,Unknown,Re4f,Re2O7 (Re7+),5/2,47.9,49.13405775297952,0.00991326804064827,1.234057752979524,1.0,10.013,2
ReTa04,Unknown,Re4f,Re2O7 (Re7+),5/2,47.9,49.13710131186321,0.01047597943613876,1.2371013118632135,2.0,20.026,3
ReTa04,Unknown,Re4f,Re2O7 (Re7+),5/2,47.9,49.13606871401259,0.010569522255229174,1.236068714012589,3.0,30.039,4
ReTa04,Unknown,Re4f,Re2O7 (Re7+),5/2,47.9,49.137200925191735,0.010520615647823035,1.2372009251917362,4.0,40.051,5
ReTa04,Unknown,Re4f,Re2O7 (Re7+),5/2,47.9,49.13647369385233,0.01049652905320437,1.2364736938523322,5.0,50.063,6
ReTa04,Unknown,Re4f,Re2O7 (Re7+),5/2,47.9,49.13767738041371,0.0105689009193433,1.2376773804137144,6.0,60.076,7
ReTa04,Unknown,Re4f,Re2O7 (Re7+),5/2,47.9,49.136696161059255,0.010825944598969874,1.2366961610592568,7.0,70.089,8
ReTa04,Unknown,Re4f,Re2O7 (Re7+),5/2,47.9,49.137300503971346,0.010571505300756873,1.2373005039713476,8.0,80.101,9
ReTa04,Unknown,Re4f,Re2O7 (Re7+),5/2,47.9,49.13495982259897,0.009984170934975245,1.2349598225989737,9.0,90.114,10
ReTa04,Unknown,Re4f,Re2O7 (Re7+),7/2,45.5,46.69999999999999,6.281738829965715e-08,1.1999999999999886,,,0
ReTa04,Unknown,Re4f,Re2O7 (Re7+),7/2,45.5,46.0925403800926,0.29029001698599366,0.5925403800926006,0.0,0.0,1
ReTa04,Unknown,Re4f,Re2O7 (Re7+),7/2,45.5,46.7,2.0224403488401814e-08,1.2000000000000028,1.0,10.013,2
ReTa04,Unknown,Re4f,Re2O7 (Re7+),7/2,45.5,46.69999999999999,3.915372616359636e-08,1.1999999999999886,2.0,20.026,3
ReTa04,Unknown,Re4f,Re2O7 (Re7+),7/2,45.5,46.699999999999974,5.5030137184228175e-08,1.1999999999999744,3.0,30.039,4
ReTa04,Unknown,Re4f,Re2O7 (Re7+),7/2,45.5,46.7,6.4376190987356566e-09,1.2000000000000028,4.0,40.051,5
ReTa04,Unknown,Re4f,Re2O7 (Re7+),7/2,45.5,46.7,3.84064454235827e-09,1.2000000000000028,5.0,50.063,6
ReTa04,Unknown,Re4f,Re2O7 (Re7+),7/2,45.5,46.7,3.0052078548531017e-09,1.2000000000000028,6.0,60.076,7
ReTa04,Unknown,Re4f,Re2O7 (Re7+),7/2,45.5,46.699999999999996,2.8745326487156158e-08,1.1999999999999957,7.0,70.089,8
ReTa04,Unknown,Re4f,Re2O7 (Re7+),7/2,45.5,46.7,8.389940826013055e-09,1.2000000000000028,8.0,80.101,9
ReTa04,Unknown,Re4f,Re2O7 (Re7+),7/2,45.5,46.699999999999974,5.567653362278238e-08,1.1999999999999744,9.0,90.114,10
ReTa04,Unknown,Re4f,ReO2 (Re4+),5/2,44.7,44.22254011853828,0.009179298862281525,-0.47745988146172635,,,0
ReTa04,Unknown,Re4f,ReO2 (Re4+),5/2,44.7,44.25265944460272,0.01271453183823348,-0.44734055539728246,0.0,0.0,1
ReTa04,Unknown,Re4f,ReO2 (Re4+),5/2,44.7,44.23405775297952,0.009913268040633274,-0.4659422470204859,1.0,10.013,2
ReTa04,Unknown,Re4f,ReO2 (Re4+),5/2,44.7,44.23710131186322,0.010475979436081416,-0.46289868813678225,2.0,20.026,3
ReTa04,Unknown,Re4f,ReO2 (Re4+),5/2,44.7,44.23606871401261,0.010569522255108321,-0.4639312859873925,3.0,30.039,4
ReTa04,Unknown,Re4f,ReO2 (Re4+),5/2,44.7,44.23720092519174,0.010520615647974756,-0.46279907480825955,4.0,40.051,5
ReTa04,Unknown,Re4f,ReO2 (Re4+),5/2,44.7,44.236473693852325,0.010496529053204924,-0.46352630614767776,5.0,50.063,6
ReTa04,Unknown,Re4f,ReO2 (Re4+),5/2,44.7,44.237677380413736,0.010568900919561301,-0.4623226195862671,6.0,60.076,7
ReTa04,Unknown,Re4f,ReO2 (Re4+),5/2,44.7,44.23669616105928,0.010825944599087313,-0.4633038389407247,7.0,70.089,8
ReTa04,Unknown,Re4f,ReO2 (Re4+),5/2,44.7,44.23730050397134,0.010571505300765222,-0.46269949602866234,8.0,80.101,9
ReTa04,Unknown,Re4f,ReO2 (Re4+),5/2,44.7,44.23495982259901,0.009984170934943177,-0.46504017740099357,9.0,90.114,10
ReTa04,Unknown,Re4f,ReO2 (Re4+),7/2,42.3,41.8,6.56889822761028e-09,-0.5,,,0
ReTa04,Unknown,Re4f,ReO2 (Re4+),7/2,42.3,41.8,5.5339738222286834e-11,-0.5,0.0,0.0,1
ReTa04,Unknown,Re4f,ReO2 (Re4+),7/2,42.3,41.8,1.0035416845862438e-08,-0.5,1.0,10.013,2
ReTa04,Unknown,Re4f,ReO2 (Re4+),7/2,42.3,41.8,1.7825119754446963e-08,-0.5,2.0,20.026,3
ReTa04,Unknown,Re4f,ReO2 (Re4+),7/2,42.3,41.8,2.0634962586569516e-08,-0.5,3.0,30.039,4
ReTa04,Unknown,Re4f,ReO2 (Re4+),7/2,42.3,41.80000000000002,5.7376405824298573e-08,-0.4999999999999787,4.0,40.051,5
ReTa04,Unknown,Re4f,ReO2 (Re4+),7/2,42.3,41.8,5.462863222236847e-09,-0.5,5.0,50.063,6
ReTa04,Unknown,Re4f,ReO2 (Re4+),7/2,42.3,41.800000000000026,6.857136996176477e-08,-0.4999999999999716,6.0,60.076,7
ReTa04,Unknown,Re4f,ReO2 (Re4+),7/2,42.3,41.80000000000002,5.811905545783889e-08,-0.4999999999999787,7.0,70.089,8
ReTa04,Unknown,Re4f,ReO2 (Re4+),7/2,42.3,41.8,1.5712737681480935e-08,-0.5,8.0,80.101,9
ReTa04,Unknown,Re4f,ReO2 (Re4+),7/2,42.3,41.80000000000002,4.9900833136704336e-08,-0.4999999999999787,9.0,90.114,10
ReTa04,Unknown,Re4f,ReO3 (Re6+),5/2,45.5,45.86021144685614,0.06383553800001718,0.36021144685614104,,,0
ReTa04,Unknown,Re4f,ReO3 (Re6+),5/2,45.5,45.28204788591536,0.05698091288234343,-0.217952114084639,0.0,0.0,1
ReTa04,Unknown,Re4f,ReO3 (Re6+),5/2,45.5,45.647612094480074,0.1807972471924497,0.14761209448007406,1.0,10.013,2
ReTa04,Unknown,Re4f,ReO3 (Re6+),5/2,45.5,45.61243423160028,0.18653560830445284,0.11243423160028243,2.0,20.026,3
ReTa04,Unknown,Re4f,ReO3 (Re6+),5/2,45.5,45.62066123963089,0.18948025192475218,0.12066123963089126,3.0,30.039,4
ReTa04,Unknown,Re4f,ReO3 (Re6+),5/2,45.5,45.600421179157934,0.18712993220274643,0.1004211791579337,4.0,40.051,5
ReTa04,Unknown,Re4f,ReO3 (Re6+),5/2,45.5,45.60177073551256,0.19485228926047646,0.10177073551255944,5.0,50.063,6
ReTa04,Unknown,Re4f,ReO3 (Re6+),5/2,45.5,45.59500146549138,0.19371046650032095,0.09500146549137867,6.0,60.076,7
ReTa04,Unknown,Re4f,ReO3 (Re6+),5/2,45.5,45.59542198610801,0.20194676780608536,0.09542198610800767,7.0,70.089,8
ReTa04,Unknown,Re4f,ReO3 (Re6+),5/2,45.5,45.58824642303394,0.1887655348205883,0.0882464230339366,8.0,80.101,9
ReTa04,Unknown,Re4f,ReO3 (Re6+),5/2,45.5,45.633272227506495,0.17985664561925946,0.13327222750649526,9.0,90.114,10
ReTa04,Unknown,Re4f,ReO3 (Re6+),7/2,43.1,43.43767132831786,0.0659073113639492,0.3376713283178603,,,0
ReTa04,Unknown,Re4f,ReO3 (Re6+),7/2,43.1,42.82938844131264,0.056234287422010275,-0.27061155868736364,0.0,0.0,1
ReTa04,Unknown,Re4f,ReO3 (Re6+),7/2,43.1,43.213554341500554,0.18435216113578082,0.11355434150055288,1.0,10.013,2
ReTa04,Unknown,Re4f,ReO3 (Re6+),7/2,43.1,43.17533291973706,0.19049324216272226,0.07533291973705758,2.0,20.026,3
ReTa04,Unknown,Re4f,ReO3 (Re6+),7/2,43.1,43.18459252561828,0.1934160255579697,0.08459252561827668,3.0,30.039,4
ReTa04,Unknown,Re4f,ReO3 (Re6+),7/2,43.1,43.16322025396621,0.1911338092238988,0.06322025396620745,4.0,40.051,5
ReTa04,Unknown,Re4f,ReO3 (Re6+),7/2,43.1,43.16529704166023,0.19878950841255053,0.06529704166023009,5.0,50.063,6
ReTa04,Unknown,Re4f,ReO3 (Re6+),7/2,43.1,43.15732408507767,0.19774151536991283,0.057324085077667064,6.0,60.076,7
ReTa04,Unknown,Re4f,ReO3 (Re6+),7/2,43.1,43.15872582504875,0.20603747051296958,0.05872582504874657,7.0,70.089,8
ReTa04,Unknown,Re4f,ReO3 (Re6+),7/2,43.1,43.15094591906259,0.19286811519735364,0.05094591906259183,8.0,80.101,9
ReTa04,Unknown,Re4f,ReO3 (Re6+),7/2,43.1,43.198312404907504,0.18352341344407855,0.09831240490750304,9.0,90.114,10
ReTa04,Unknown,Ta4f,Ta alloy,5/2,25.9,26.540339950219128,0.0,0.6403399502191292,,,0
ReTa04,Unknown,Ta4f,Ta alloy,5/2,25.9,25.863010877264053,0.0,-0.03698912273594601,0.0,0.0,1
ReTa04,Unknown,Ta4f,Ta alloy,5/2,25.9,25.7,5.774176803984047e-09,-0.1999999999999993,1.0,10.013,2
ReTa04,Unknown,Ta4f,Ta alloy,5/2,25.9,25.7,2.9705254723728e-09,-0.1999999999999993,2.0,20.026,3
ReTa04,Unknown,Ta4f,Ta alloy,5/2,25.9,25.69999999999999,1.3202565801160294e-08,-0.20000000000000995,3.0,30.039,4
ReTa04,Unknown,Ta4f,Ta alloy,5/2,25.9,25.700000000000006,1.0417029668002152e-08,-0.19999999999999218,4.0,40.051,5
ReTa04,Unknown,Ta4f,Ta alloy,5/2,25.9,25.700000000000006,1.0471960901654193e-08,-0.19999999999999218,5.0,50.063,6
ReTa04,Unknown,Ta4f,Ta alloy,5/2,25.9,25.699999999999918,4.517187905163011e-08,-0.200000000000081,6.0,60.076,7
ReTa04,Unknown,Ta4f,Ta alloy,5/2,25.9,25.699999999999996,1.0373303600532242e-08,-0.20000000000000284,7.0,70.089,8
ReTa04,Unknown,Ta4f,Ta alloy,5/2,25.9,25.699999999999996,9.997655036268735e-09,-0.20000000000000284,8.0,80.101,9
ReTa04,Unknown,Ta4f,Ta alloy,5/2,25.9,25.700000000000003,1.3669740962482205e-08,-0.19999999999999574,9.0,90.114,10
ReTa04,Unknown,Ta4f,Ta alloy,7/2,24.0,24.626782847440218,0.0,0.626782847440218,,,0
ReTa04,Unknown,Ta4f,Ta alloy,7/2,24.0,23.931392566970118,0.0,-0.06860743302988226,0.0,0.0,1
ReTa04,Unknown,Ta4f,Ta alloy,7/2,24.0,24.7,5.402573518687049e-09,0.6999999999999993,1.0,10.013,2
ReTa04,Unknown,Ta4f,Ta alloy,7/2,24.0,24.7,2.970358982856005e-09,0.6999999999999993,2.0,20.026,3
ReTa04,Unknown,Ta4f,Ta alloy,7/2,24.0,24.69999999999999,1.304669486498557e-08,0.6999999999999886,3.0,30.039,4
ReTa04,Unknown,Ta4f,Ta alloy,7/2,24.0,24.7,6.582639972133284e-09,0.6999999999999993,4.0,40.051,5
ReTa04,Unknown,Ta4f,Ta alloy,7/2,24.0,24.7,5.485663958069239e-09,0.6999999999999993,5.0,50.063,6
ReTa04,Unknown,Ta4f,Ta alloy,7/2,24.0,24.699999999999918,4.498956910152635e-08,0.6999999999999176,6.0,60.076,7
ReTa04,Unknown,Ta4f,Ta alloy,7/2,24.0,24.699999999999996,1.022061489894008e-08,0.6999999999999957,7.0,70.089,8
ReTa04,Unknown,Ta4f,Ta alloy,7/2,24.0,24.699999999999996,9.776093294946485e-09,0.6999999999999957,8.0,80.101,9
ReTa04,Unknown,Ta4f,Ta alloy,7/2,24.0,24.699999999999996,1.1795009879925801e-08,0.6999999999999957,9.0,90.114,10
ReTa04,Unknown,Ta4f,Ta interface,5/2,24.3,24.564605465894047,0.0,0.26460546589404643,,,0
ReTa04,Unknown,Ta4f,Ta interface,5/2,24.3,24.591703460638033,0.0,0.29170346063803265,0.0,0.0,1
ReTa04,Unknown,Ta4f,Ta interface,5/2,24.3,23.4,1.3328022812671209e-08,-0.9000000000000021,1.0,10.013,2
ReTa04,Unknown,Ta4f,Ta interface,5/2,24.3,23.9,7.645493325113463e-09,-0.40000000000000213,2.0,20.026,3
ReTa04,Unknown,Ta4f,Ta interface,5/2,24.3,23.899999999999977,3.22570154685432e-08,-0.40000000000002345,3.0,30.039,4
ReTa04,Unknown,Ta4f,Ta interface,5/2,24.3,23.400000000000148,3.1464247076885607e-07,-0.8999999999998529,4.0,40.051,5
ReTa04,Unknown,Ta4f,Ta interface,5/2,24.3,23.899999999999974,5.1910680368316234e-08,-0.400000000000027,5.0,50.063,6
ReTa04,Unknown,Ta4f,Ta interface,5/2,24.3,23.89999999999992,6.236050287852238e-08,-0.4000000000000803,6.0,60.076,7
ReTa04,Unknown,Ta4f,Ta interface,5/2,24.3,23.9,9.608280207944852e-09,-0.40000000000000213,7.0,70.089,8
ReTa04,Unknown,Ta4f,Ta interface,5/2,24.3,23.9,1.2601641070973302e-08,-0.40000000000000213,8.0,80.101,9
ReTa04,Unknown,Ta4f,Ta interface,5/2,24.3,23.400000000000155,3.3901930404101624e-07,-0.8999999999998458,9.0,90.114,10
ReTa04,Unknown,Ta4f,Ta interface,7/2,22.4,22.651048363115134,0.0,0.25104836311513523,,,0
ReTa04,Unknown,Ta4f,Ta interface,7/2,22.4,22.6600851503441,0.0,0.26008515034409996,0.0,0.0,1
ReTa04,Unknown,Ta4f,Ta interface,7/2,22.4,22.4,1.317128979932878e-08,0.0,1.0,10.013,2
ReTa04,Unknown,Ta4f,Ta interface,7/2,22.4,22.9,7.64542864017714e-09,0.5,2.0,20.026,3
ReTa04,Unknown,Ta4f,Ta interface,7/2,22.4,22.899999999999977,3.2193532749099395e-08,0.4999999999999787,3.0,30.039,4
ReTa04,Unknown,Ta4f,Ta interface,7/2,22.4,22.40000000000014,3.1453887021403897e-07,1.4210854715202004e-13,4.0,40.051,5
ReTa04,Unknown,Ta4f,Ta interface,7/2,22.4,22.899999999999967,5.1138531201500984e-08,0.499999999999968,5.0,50.063,6
ReTa04,Unknown,Ta4f,Ta interface,7/2,22.4,22.89999999999992,6.222857060417033e-08,0.49999999999992184,6.0,60.076,7
ReTa04,Unknown,Ta4f,Ta interface,7/2,22.4,22.9,9.443229822639077e-09,0.5,7.0,70.089,8
ReTa04,Unknown,Ta4f,Ta interface,7/2,22.4,22.9,1.2426594572749004e-08,0.5,8.0,80.101,9
ReTa04,Unknown,Ta4f,Ta interface,7/2,22.4,22.40000000000015,3.3894868641983384e-07,1.5276668818842154e-13,9.0,90.114,10
ReTa04,Unknown,Ta4f,Ta metal,5/2,23.9,24.113557102778913,0.0,0.21355710277891404,,,0
ReTa04,Unknown,Ta4f,Ta metal,5/2,23.9,24.131618310293923,0.0,0.23161831029392488,0.0,0.0,1
ReTa04,Unknown,Ta4f,Ta metal,5/2,23.9,23.2,4.248687896900491e-09,-0.6999999999999993,1.0,10.013,2
ReTa04,Unknown,Ta4f,Ta metal,5/2,23.9,23.2,2.853968746694007e-09,-0.6999999999999993,2.0,20.026,3
ReTa04,Unknown,Ta4f,Ta metal,5/2,23.9,23.19999999999999,1.3030012366988481e-08,-0.70000000000001,3.0,30.039,4
ReTa04,Unknown,Ta4f,Ta metal,5/2,23.9,23.200000000000006,8.485595358505159e-09,-0.6999999999999922,4.0,40.051,5
ReTa04,Unknown,Ta4f,Ta metal,5/2,23.9,23.200000000000006,9.391373635467276e-09,-0.6999999999999922,5.0,50.063,6
ReTa04,Unknown,Ta4f,Ta metal,5/2,23.9,23.199999999999967,2.2897756642514466e-08,-0.7000000000000313,6.0,60.076,7
ReTa04,Unknown,Ta4f,Ta metal,5/2,23.9,23.2,1.7753833613719152e-09,-0.6999999999999993,7.0,70.089,8
ReTa04,Unknown,Ta4f,Ta metal,5/2,23.9,23.2,3.817199808530637e-09,-0.6999999999999993,8.0,80.101,9
ReTa04,Unknown,Ta4f,Ta metal,5/2,23.9,23.200000000000003,8.455428360733099e-09,-0.6999999999999957,9.0,90.114,10
ReTa04,Unknown,Ta4f,Ta metal,7/2,22.0,22.2,0.0,0.1999999999999993,,,0
ReTa04,Unknown,Ta4f,Ta metal,7/2,22.0,22.19999999999999,0.0,0.19999999999998863,0.0,0.0,1
ReTa04,Unknown,Ta4f,Ta metal,7/2,22.0,22.2,3.728006393286271e-09,0.1999999999999993,1.0,10.013,2
ReTa04,Unknown,Ta4f,Ta metal,7/2,22.0,22.2,2.8537954511973737e-09,0.1999999999999993,2.0,20.026,3
ReTa04,Unknown,Ta4f,Ta metal,7/2,22.0,22.19999999999999,1.28720520795315e-08,0.19999999999998863,3.0,30.039,4
ReTa04,Unknown,Ta4f,Ta metal,7/2,22.0,22.2,2.611890207811778e-09,0.1999999999999993,4.0,40.051,5
ReTa04,Unknown,Ta4f,Ta metal,7/2,22.0,22.2,2.93741990354806e-09,0.1999999999999993,5.0,50.063,6
ReTa04,Unknown,Ta4f,Ta metal,7/2,22.0,22.199999999999967,2.253596966690472e-08,0.19999999999996732,6.0,60.076,7
ReTa04,Unknown,Ta4f,Ta metal,7/2,22.0,22.2,8.675833446506664e-11,0.1999999999999993,7.0,70.089,8
ReTa04,Unknown,Ta4f,Ta metal,7/2,22.0,22.2,3.192163596926285e-09,0.1999999999999993,8.0,80.101,9
ReTa04,Unknown,Ta4f,Ta metal,7/2,22.0,22.2,4.873880255773107e-09,0.1999999999999993,9.0,90.114,10
ReTa04,Unknown,Ta4f,Ta+1,5/2,24.6,24.81355710277891,0.0,0.21355710277890694,,,0
ReTa04,Unknown,Ta4f,Ta+1,5/2,24.6,24.831618310293926,0.0,0.23161831029392488,0.0,0.0,1
ReTa04,Unknown,Ta4f,Ta+1,5/2,24.6,23.691957133582164,0.011947005942666877,-0.908042866417837,1.0,10.013,2
ReTa04,Unknown,Ta4f,Ta+1,5/2,24.6,23.6115878133725,0.011714617311463628,-0.9884121866275031,2.0,20.026,3
ReTa04,Unknown,Ta4f,Ta+1,5/2,24.6,23.61039559210761,0.011957399771292088,-0.98960440789239,3.0,30.039,4
ReTa04,Unknown,Ta4f,Ta+1,5/2,24.6,23.690348703674516,0.011904238056979205,-0.9096512963254852,4.0,40.051,5
ReTa04,Unknown,Ta4f,Ta+1,5/2,24.6,23.61148279397051,0.011827817533089159,-0.988517206029492,5.0,50.063,6
ReTa04,Unknown,Ta4f,Ta+1,5/2,24.6,23.61301472879017,0.011673069294935643,-0.9869852712098321,6.0,60.076,7
ReTa04,Unknown,Ta4f,Ta+1,5/2,24.6,23.612637308361208,0.01190241920754433,-0.9873626916387934,7.0,70.089,8
ReTa04,Unknown,Ta4f,Ta+1,5/2,24.6,23.610728838302077,0.01165915511065515,-0.9892711616979248,8.0,80.101,9
ReTa04,Unknown,Ta4f,Ta+1,5/2,24.6,23.68967071431979,0.01193422235905553,-0.9103292856802128,9.0,90.114,10
ReTa04,Unknown,Ta4f,Ta+1,7/2,22.7,22.9,0.0,0.1999999999999993,,,0
ReTa04,Unknown,Ta4f,Ta+1,7/2,22.7,22.89999999999999,0.0,0.19999999999999218,0.0,0.0,1
ReTa04,Unknown,Ta4f,Ta+1,7/2,22.7,22.691957133582164,0.011947005951856554,-0.008042866417834915,1.0,10.013,2
ReTa04,Unknown,Ta4f,Ta+1,7/2,22.7,22.6115878133725,0.011714617337647344,-0.08841218662750094,2.0,20.026,3
ReTa04,Unknown,Ta4f,Ta+1,7/2,22.7,22.61039559210761,0.011957399793175366,-0.08960440789238788,3.0,30.039,4
ReTa04,Unknown,Ta4f,Ta+1,7/2,22.7,22.69034870367451,0.011904238035613537,-0.009651296325490222,4.0,40.051,5
ReTa04,Unknown,Ta4f,Ta+1,7/2,22.7,22.611482793970502,0.011827817561604826,-0.08851720602949698,5.0,50.063,6
ReTa04,Unknown,Ta4f,Ta+1,7/2,22.7,22.61301472879017,0.01167306931081421,-0.08698527120983002,6.0,60.076,7
ReTa04,Unknown,Ta4f,Ta+1,7/2,22.7,22.612637308361208,0.011902419221726121,-0.08736269163879129,7.0,70.089,8
ReTa04,Unknown,Ta4f,Ta+1,7/2,22.7,22.610728838302077,0.011659155099517265,-0.08927116169792271,8.0,80.101,9
ReTa04,Unknown,Ta4f,Ta+1,7/2,22.7,22.68967071431978,0.011934222438778105,-0.010329285680217737,9.0,90.114,10
ReTa04,Unknown,Ta4f,Ta+3,5/2,26.1,25.65278940320323,0.0,-0.4472105967967721,,,0
ReTa04,Unknown,Ta4f,Ta+3,5/2,26.1,26.231618310293936,0.0,0.13161831029393412,0.0,0.0,1
ReTa04,Unknown,Ta4f,Ta+3,5/2,26.1,25.3,2.5677466218143224e-09,-0.8000000000000007,1.0,10.013,2
ReTa04,Unknown,Ta4f,Ta+3,5/2,26.1,25.3,1.4614413221728256e-09,-0.8000000000000007,2.0,20.026,3
ReTa04,Unknown,Ta4f,Ta+3,5/2,26.1,25.3,5.610786353945319e-09,-0.8000000000000007,3.0,30.039,4
ReTa04,Unknown,Ta4f,Ta+3,5/2,26.1,25.29999999999999,2.0580519748953612e-08,-0.8000000000000114,4.0,40.051,5
ReTa04,Unknown,Ta4f,Ta+3,5/2,26.1,25.300000000000008,9.559598428514875e-09,-0.7999999999999936,5.0,50.063,6
ReTa04,Unknown,Ta4f,Ta+3,5/2,26.1,25.3,4.693911832665033e-09,-0.8000000000000007,6.0,60.076,7
ReTa04,Unknown,Ta4f,Ta+3,5/2,26.1,25.3,6.255645625271981e-09,-0.8000000000000007,7.0,70.089,8
ReTa04,Unknown,Ta4f,Ta+3,5/2,26.1,25.299999999999986,2.0142687510131065e-08,-0.8000000000000149,8.0,80.101,9
ReTa04,Unknown,Ta4f,Ta+3,5/2,26.1,25.299999999999997,1.2611440393613085e-08,-0.8000000000000043,9.0,90.114,10
ReTa04,Unknown,Ta4f,Ta+3,7/2,24.2,23.73923230042432,0.0,-0.46076769957567976,,,0
ReTa04,Unknown,Ta4f,Ta+3,7/2,24.2,24.3,0.0,0.10000000000000142,0.0,0.0,1
ReTa04,Unknown,Ta4f,Ta+3,7/2,24.2,24.3,1.5620517115156538e-09,0.10000000000000142,1.0,10.013,2
ReTa04,Unknown,Ta4f,Ta+3,7/2,24.2,24.3,1.4611028893972708e-09,0.10000000000000142,2.0,20.026,3
ReTa04,Unknown,Ta4f,Ta+3,7/2,24.2,24.3,5.2334908907815665e-09,0.10000000000000142,3.0,30.039,4
ReTa04,Unknown,Ta4f,Ta+3,7/2,24.2,24.299999999999983,1.8930780207915813e-08,0.09999999999998366,4.0,40.051,5
ReTa04,Unknown,Ta4f,Ta+3,7/2,24.2,24.3,3.4375077378084267e-09,0.10000000000000142,5.0,50.063,6
ReTa04,Unknown,Ta4f,Ta+3,7/2,24.2,24.3,2.3654767097452027e-09,0.10000000000000142,6.0,60.076,7
ReTa04,Unknown,Ta4f,Ta+3,7/2,24.2,24.3,5.999053530314347e-09,0.10000000000000142,7.0,70.089,8
ReTa04,Unknown,Ta4f,Ta+3,7/2,24.2,24.299999999999986,2.0033640608733625e-08,0.09999999999998721,8.0,80.101,9
ReTa04,Unknown,Ta4f,Ta+3,7/2,24.2,24.299999999999994,1.055030190072874e-08,0.09999999999999432,9.0,90.114,10
ReTa04,Unknown,Ta4f,Ta+5 (Ta2O5),5/2,28.7,28.276969176299964,0.0,-0.4230308237000351,,,0
ReTa04,Unknown,Ta4f,Ta+5 (Ta2O5),5/2,28.7,28.39646482649674,0.0,-0.30353517350325987,0.0,0.0,1
ReTa04,Unknown,Ta4f,Ta+5 (Ta2O5),5/2,28.7,27.428506696732985,0.055677099675558415,-1.2714933032670146,1.0,10.013,2
ReTa04,Unknown,Ta4f,Ta+5 (Ta2O5),5/2,28.7,27.42014730109793,0.06000143990076089,-1.2798526989020687,2.0,20.026,3
ReTa04,Unknown,Ta4f,Ta+5 (Ta2O5),5/2,28.7,27.420268129837794,0.06303031588885838,-1.2797318701622054,3.0,30.039,4
ReTa04,Unknown,Ta4f,Ta+5 (Ta2O5),5/2,28.7,27.404373671633206,0.059381792655295265,-1.2956263283667937,4.0,40.051,5
ReTa04,Unknown,Ta4f,Ta+5 (Ta2O5),5/2,28.7,27.417714711955767,0.059697901531264495,-1.282285288044232,5.0,50.063,6
ReTa04,Unknown,Ta4f,Ta+5 (Ta2O5),5/2,28.7,27.410511810818406,0.06193385139470727,-1.2894881891815935,6.0,60.076,7
ReTa04,Unknown,Ta4f,Ta+5 (Ta2O5),5/2,28.7,27.415501468703393,0.060619794978114316,-1.284498531296606,7.0,70.089,8
ReTa04,Unknown,Ta4f,Ta+5 (Ta2O5),5/2,28.7,27.413064175541766,0.06163285035151412,-1.286935824458233,8.0,80.101,9
ReTa04,Unknown,Ta4f,Ta+5 (Ta2O5),5/2,28.7,27.410178443351697,0.06069810412481403,-1.2898215566483024,9.0,90.114,10
ReTa04,Unknown,Ta4f,Ta+5 (Ta2O5),7/2,26.8,26.363412073521054,0.0,-0.4365879264789463,,,0
ReTa04,Unknown,Ta4f,Ta+5 (Ta2O5),7/2,26.8,26.464846516202805,0.0,-0.3351534837971961,0.0,0.0,1
ReTa04,Unknown,Ta4f,Ta+5 (Ta2O5),7/2,26.8,26.428506696732985,0.05567709960128841,-0.371493303267016,1.0,10.013,2
ReTa04,Unknown,Ta4f,Ta+5 (Ta2O5),7/2,26.8,26.42014730109793,0.06000143990378454,-0.3798526989020701,2.0,20.026,3
ReTa04,Unknown,Ta4f,Ta+5 (Ta2O5),7/2,26.8,26.420268129837794,0.06303031577399164,-0.3797318701622068,3.0,30.039,4
ReTa04,Unknown,Ta4f,Ta+5 (Ta2O5),7/2,26.8,26.4043736716332,0.05938179271342964,-0.3956263283668022,4.0,40.051,5
ReTa04,Unknown,Ta4f,Ta+5 (Ta2O5),7/2,26.8,26.41771471195576,0.05969790152437354,-0.38228528804424045,5.0,50.063,6
ReTa04,Unknown,Ta4f,Ta+5 (Ta2O5),7/2,26.8,26.410511810818406,0.06193385129975036,-0.3894881891815949,6.0,60.076,7
ReTa04,Unknown,Ta4f,Ta+5 (Ta2O5),7/2,26.8,26.415501468703393,0.06061979496289754,-0.3844985312966074,7.0,70.089,8
ReTa04,Unknown,Ta4f,Ta+5 (Ta2O5),7/2,26.8,26.413064175541766,0.06163285047598284,-0.3869358244582344,8.0,80.101,9
ReTa04,Unknown,Ta4f,Ta+5 (Ta2O5),7/2,26.8,26.410178443351693,0.06069810417175214,-0.3898215566483074,9.0,90.114,10
