Repository: dandan002/TaRe-Analysis-Code

## Analysis of Tantalum Rhenium Alloys for Use in Superconducting Qubits
This is the companion repository for the thesis with the same title submitted to Princeton University on 04/13/2026. This includes basic SEM images in the SEM directory, a full XPS analysis suite in tare_analysis, the full thesis .tex build in thesis_document, and a phased-buildout of an XRD_analysis pipeline in XRD_analysis, although actual XRD analysis was done through software in provided by the Princeton Imaging and Analysis Center.

In detail:
- The papers directory contains a subset of the literature cited in the thesis.
- tare_analysis contains a full analysis pipeline fashioned from an inherited Tantalum-only analysis pipeline (tool calls from a python notebook, retired due to instability and issues with determinism). Expected Rhenium and Tantalum spectra were added/edited using references from Greiner and other sources. The data used was taken on a ThermoFisher K-Alpha XPS machine.
- XRD_analysis contains a partially-built (unused) XRD analysis pipeline that depends on a local GSAS-II installation in addition to a .env file with a materials project API key (free!). While it turned into an unusable debacle of a codebase, further development is encouraged if only as a lesson in bad coding practices. The data referenced was taken on a Bruker D8 Discover XRD, but final analysis was done on accompanying software provided by Princeton's Imaging and Analysis Center.
- SEM contains scanning electron microscope images taken on a Verios XHR Low-Voltage SEM.
- thesis_document is the full thesis in .tex form with accompanying figures and dependencies copied over from other parts of the repository.

## Usage
Data should be put in tare_analysis/data exported as an .xlsx file from any ThermoFisher K-Alpha or Nexsa series XPS machine; all analysis is orchestrated from the main.py file for surface scans, etch_main.py for etched scans.

## Disclosures
While most of the code was written and/or formatted by hand, figure styling and python tests were written with the assistance of Anthropic's Claude Sonnet 4.5/4.6 models. Only XRD_analysis was written through heavy tool usage during planning and execution, but results were omitted in the final research in favor of analysis done through provided tools.

The author acknowledges the use of the Imaging and Analysis Center (IAC) operated by the Princeton Materials Institute at Princeton University, which is supported in part by the Princeton Center for Complex Materials (PCCM), a National Science Foundation (NSF) Materials Research Science and Engineering Center (MRSEC; DMR-2011750).

File: tare_analysis/results/2026-04-02_09-31-12_ETCH/csv/re4f_thickness_depth_profile.csv
sample,etchlevel,etchtime,depth_order,oxide_thickness_nm,thickness_err_nm
ReTa03,,,0,1.062020839802395,0.042706234520223846
ReTa03,0.0,0.0,1,1.0304523714158111,0.04086962070018357
ReTa03,1.0,10.013,2,0.6090320869599343,0.0551232484217838
ReTa03,2.0,20.026,3,0.6212538511022765,0.058101356725220425
ReTa03,3.0,30.038,4,0.6135709038035353,0.05594131617186243
ReTa03,4.0,40.051,5,0.6206297296179974,0.05738168770812664
ReTa03,5.0,50.064,6,0.613189174276528,0.05708660515730659
ReTa03,6.0,60.077,7,0.6090733540726693,0.05607458748276898
ReTa03,7.0,70.09,8,0.6165555564953475,0.0578908952526286
ReTa03,8.0,80.103,9,0.6080314766789272,0.05515207023373765
ReTa03,9.0,90.115,10,0.6087150723155792,0.056877503857787524
ReTa04,,,0,1.1874472432137373,0.04602761970009855
ReTa04,0.0,0.0,1,1.0566644181741007,0.039572077899948356
ReTa04,1.0,10.013,2,0.6289879180133918,0.05391088738710084
ReTa04,2.0,20.026,3,0.6366834309676459,0.05579519036624439
ReTa04,3.0,30.039,4,0.6378440210539749,0.056499895702438324
ReTa04,4.0,40.051,5,0.640791109479056,0.05633713175190188
ReTa04,5.0,50.063,6,0.6367355307717907,0.05813824046499331
ReTa04,6.0,60.076,7,0.6344363579795168,0.05797473068529132
ReTa04,7.0,70.089,8,0.6417989519495123,0.06042191815030479
ReTa04,8.0,80.101,9,0.6375657672526693,0.055845582004661845
ReTa04,9.0,90.114,10,0.624487766713166,0.05388456993145615

File: tare_analysis/results/2026-04-02_09-31-12_ETCH/csv/ta4f_amplitude_comparison.csv
index,sample,etchlevel,etchtime,reference_profile,species,expected_amp,fitted_amp,stderr,delta
0,ReTa03,0.0,0.0,Control-derived reference,Ta metal,0.2,0.09070837414570895,1.0538332865141159e-10,-0.10929162585429106
0,ReTa03,0.0,0.0,Control-derived reference,Ta interface,0.05,0.10885004897027524,3.8047239729925396e-06,0.05885004897027524
0,ReTa03,0.0,0.0,Control-derived reference,Ta alloy,0.05,0.28133504866136316,0.038908512355182105,0.23133504866136317
0,ReTa03,0.0,0.0,Control-derived reference,Ta+1,0.05,0.29848081487928396,0.031038360079187664,0.24848081487928397
0,ReTa03,0.0,0.0,Control-derived reference,Ta+3,0.1,0.11305269702731754,0.0193531656015088,0.013052697027317539
0,ReTa03,0.0,0.0,Control-derived reference,Ta+5 (Ta2O5),0.55,0.10757301631605122,0.03126967406768636,-0.44242698368394884
1,ReTa03,1.0,10.013,Control-derived reference,Ta metal,0.2,0.08787755599079247,5.366552607102156e-10,-0.11212244400920754
1,ReTa03,1.0,10.013,Control-derived reference,Ta interface,0.05,0.1054530671889441,3.004156238496964e-08,0.05545306718894409
1,ReTa03,1.0,10.013,Control-derived reference,Ta alloy,0.05,0.1721920464025072,0.010007513750003739,0.1221920464025072
1,ReTa03,1.0,10.013,Control-derived reference,Ta+1,0.05,0.49081377810656807,0.00992905544300015,0.4408137781065681
1,ReTa03,1.0,10.013,Control-derived reference,Ta+3,0.1,0.11959183908857197,0.009659900453916476,0.01959183908857197
1,ReTa03,1.0,10.013,Control-derived reference,Ta+5 (Ta2O5),0.55,0.0240717132226162,0.0032280260943742156,-0.5259282867773838
2,ReTa03,2.0,20.026,Control-derived reference,Ta metal,0.2,0.0880987076810573,2.563003496341921e-10,-0.1119012923189427
2,ReTa03,2.0,20.026,Control-derived reference,Ta interface,0.05,0.10571844921726874,5.215708370255894e-10,0.055718449217268734
2,ReTa03,2.0,20.026,Control-derived reference,Ta alloy,0.05,0.1597428667318881,0.0073436908035223085,0.10974286673188809
2,ReTa03,2.0,20.026,Control-derived reference,Ta+1,0.05,0.5285922460863438,2.655865892535282e-10,0.4785922460863438
2,ReTa03,2.0,20.026,Control-derived reference,Ta+3,0.1,0.09650254657128529,0.008018018683168926,-0.003497453428714714
2,ReTa03,2.0,20.026,Control-derived reference,Ta+5 (Ta2O5),0.55,0.021345183712156695,0.002951276006756006,-0.5286548162878434
3,ReTa03,3.0,30.038,Control-derived reference,Ta metal,0.2,0.08859777030647786,8.19671724636375e-10,-0.11140222969352215
3,ReTa03,3.0,30.038,Control-derived reference,Ta interface,0.05,0.1063173243677734,5.351226519892382e-10,0.0563173243677734
3,ReTa03,3.0,30.038,Control-derived reference,Ta alloy,0.05,0.1608296559291941,0.007087746771697813,0.1108296559291941
3,ReTa03,3.0,30.038,Control-derived reference,Ta+1,0.05,0.5315866218388672,3.067345979448784e-10,0.4815866218388672
3,ReTa03,3.0,30.038,Control-derived reference,Ta+3,0.1,0.09315480039251055,0.007809336919261182,-0.006845199607489458
3,ReTa03,3.0,30.038,Control-derived reference,Ta+5 (Ta2O5),0.55,0.019513827165177005,0.0029188621767157956,-0.530486172834823
4,ReTa03,4.0,40.051,Control-derived reference,Ta metal,0.2,0.0888259304876153,7.029223505261166e-10,-0.1111740695123847
4,ReTa03,4.0,40.051,Control-derived reference,Ta interface,0.05,0.10659111658513827,8.669760621716186e-10,0.05659111658513827
4,ReTa03,4.0,40.051,Control-derived reference,Ta alloy,0.05,0.16327022513040917,0.00683375612459542,0.11327022513040917
4,ReTa03,4.0,40.051,Control-derived reference,Ta+1,0.05,0.5329555829256918,1.783652224310433e-11,0.4829555829256918
4,ReTa03,4.0,40.051,Control-derived reference,Ta+3,0.1,0.09091927771352241,0.00752579613407043,-0.009080722286477591
4,ReTa03,4.0,40.051,Control-derived reference,Ta+5 (Ta2O5),0.55,0.017437867157622956,0.00285266113148359,-0.5325621328423771
5,ReTa03,5.0,50.064,Control-derived reference,Ta metal,0.2,0.08861722365601472,1.0772936693421611e-10,-0.11138277634398529
5,ReTa03,5.0,50.064,Control-derived reference,Ta interface,0.05,0.10634066838721762,6.790012132627285e-10,0.056340668387217616
5,ReTa03,5.0,50.064,Control-derived reference,Ta alloy,0.05,0.1603414715392052,0.0069228830355056335,0.11034147153920519
5,ReTa03,5.0,50.064,Control-derived reference,Ta+1,0.05,0.5317033419360871,3.004438565690023e-09,0.48170334193608716
5,ReTa03,5.0,50.064,Control-derived reference,Ta+3,0.1,0.09220412026139731,0.007639958727091037,-0.0077958797386026984
5,ReTa03,5.0,50.064,Control-derived reference,Ta+5 (Ta2O5),0.55,0.020793174220077888,0.0028819039739587204,-0.5292068257799222
6,ReTa03,6.0,60.077,Control-derived reference,Ta metal,0.2,0.08856168321680132,3.1019735163430024e-09,-0.1114383167831987
6,ReTa03,6.0,60.077,Control-derived reference,Ta interface,0.05,0.10627401986015994,1.3827382503267593e-09,0.05627401986015994
6,ReTa03,6.0,60.077,Control-derived reference,Ta alloy,0.05,0.16214972886397847,0.006790730541034576,0.11214972886397846
6,ReTa03,6.0,60.077,Control-derived reference,Ta+1,0.05,0.5313700993008007,5.484442396952698e-10,0.4813700993008007
6,ReTa03,6.0,60.077,Control-derived reference,Ta+3,0.1,0.09323448844863234,0.007475995807979751,-0.006765511551367662
6,ReTa03,6.0,60.077,Control-derived reference,Ta+5 (Ta2O5),0.55,0.018409980309627205,0.002831921237512974,-0.5315900196903729
7,ReTa03,7.0,70.09,Control-derived reference,Ta metal,0.2,0.08884444750673355,5.769064443422988e-10,-0.11115555249326646
7,ReTa03,7.0,70.09,Control-derived reference,Ta interface,0.05,0.10661333700808003,1.3375970470952867e-09,0.05661333700808002
7,ReTa03,7.0,70.09,Control-derived reference,Ta alloy,0.05,0.1639184348795814,0.006787050025793643,0.1139184348795814
7,ReTa03,7.0,70.09,Control-derived reference,Ta+1,0.05,0.5330666850404012,5.176483318620799e-11,0.48306668504040123
7,ReTa03,7.0,70.09,Control-derived reference,Ta+3,0.1,0.08961786379713647,0.007457122147158056,-0.010382136202863532
7,ReTa03,7.0,70.09,Control-derived reference,Ta+5 (Ta2O5),0.55,0.01793923176806736,0.002845087030833449,-0.5320607682319327
8,ReTa03,8.0,80.103,Control-derived reference,Ta metal,0.2,0.08866591629711439,8.255499690444076e-10,-0.11133408370288563
8,ReTa03,8.0,80.103,Control-derived reference,Ta interface,0.05,0.10639909955653717,8.0044948237393e-10,0.05639909955653717
8,ReTa03,8.0,80.103,Control-derived reference,Ta alloy,0.05,0.16300609306074212,0.006769484708730761,0.11300609306074212
8,ReTa03,8.0,80.103,Control-derived reference,Ta+1,0.05,0.5319954977826863,1.9668133416991178e-10,0.4819954977826863
8,ReTa03,8.0,80.103,Control-derived reference,Ta+3,0.1,0.09078910685927315,0.0074219569671726,-0.009210893140726858
8,ReTa03,8.0,80.103,Control-derived reference,Ta+5 (Ta2O5),0.55,0.01914428644364693,0.0028265252402096953,-0.5308557135563531
9,ReTa03,9.0,90.115,Control-derived reference,Ta metal,0.2,0.09125612325503149,0.010755279954287824,-0.10874387674496852
9,ReTa03,9.0,90.115,Control-derived reference,Ta interface,0.05,0.10495155162134549,1.2975390005215558e-08,0.05495155162134549
9,ReTa03,9.0,90.115,Control-derived reference,Ta alloy,0.05,0.13046978224005276,0.009645391885449228,0.08046978224005276
9,ReTa03,9.0,90.115,Control-derived reference,Ta+1,0.05,0.5247577581065916,2.049105812491592e-07,0.47475775810659165
9,ReTa03,9.0,90.115,Control-derived reference,Ta+3,0.1,0.12973002354802915,0.004432254851305357,0.029730023548029144
9,ReTa03,9.0,90.115,Control-derived reference,Ta+5 (Ta2O5),0.55,0.018834761228949483,0.0022213979158731824,-0.5311652387710506
10,ReTa03,,,Control-derived reference,Ta metal,0.2,0.09168553376679114,1.6666724395585175e-09,-0.10831446623320887
10,ReTa03,,,Control-derived reference,Ta interface,0.05,0.11002264051973497,7.752976378545802e-07,0.060022640519734966
10,ReTa03,,,Control-derived reference,Ta alloy,0.05,0.29255362995997536,0.033612583620487996,0.24255362995997537
10,ReTa03,,,Control-derived reference,Ta+1,0.05,0.30069439966201317,0.027315032066341876,0.2506943996620132
10,ReTa03,,,Control-derived reference,Ta+3,0.1,0.10520761422413387,0.016574459023178514,0.0052076142241338635
10,ReTa03,,,Control-derived reference,Ta+5 (Ta2O5),0.55,0.09983618186735145,0.027710315677149322,-0.4501638181326486
11,ReTa04,0.0,0.0,Control-derived reference,Ta metal,0.2,0.09087517136858995,0.0,-0.10912482863141006
11,ReTa04,0.0,0.0,Control-derived reference,Ta interface,0.05,0.10905020564230794,0.0,0.05905020564230794
11,ReTa04,0.0,0.0,Control-derived reference,Ta alloy,0.05,0.0,0.0,-0.05
11,ReTa04,0.0,0.0,Control-derived reference,Ta+1,0.05,0.26719711318730416,0.0,0.21719711318730417
11,ReTa04,0.0,0.0,Control-derived reference,Ta+3,0.1,0.03398697249182197,0.0,-0.06601302750817803
11,ReTa04,0.0,0.0,Control-derived reference,Ta+5 (Ta2O5),0.55,0.498890537309976,0.0,-0.05110946269002403
12,ReTa04,1.0,10.013,Control-derived reference,Ta metal,0.2,0.12726660201378817,0.010006606880964825,-0.07273339798621184
12,ReTa04,1.0,10.013,Control-derived reference,Ta interface,0.05,0.07996770855737619,1.9399918133664063e-09,0.029967708557376183
12,ReTa04,1.0,10.013,Control-derived reference,Ta alloy,0.05,0.2312813114684286,0.011461121047426035,0.18128131146842857
12,ReTa04,1.0,10.013,Control-derived reference,Ta+1,0.05,0.3164961394240707,0.010085742193152645,0.2664961394240707
12,ReTa04,1.0,10.013,Control-derived reference,Ta+3,0.1,0.20882207056081625,0.009700675186311146,0.10882207056081625
12,ReTa04,1.0,10.013,Control-derived reference,Ta+5 (Ta2O5),0.55,0.036166167975520185,0.003876504408600657,-0.5138338320244799
13,ReTa04,2.0,20.026,Control-derived reference,Ta metal,0.2,0.15292224489857503,0.011894905606530034,-0.04707775510142498
13,ReTa04,2.0,20.026,Control-derived reference,Ta interface,0.05,0.0802032211535461,5.170780292093395e-09,0.030203221153546095
13,ReTa04,2.0,20.026,Control-derived reference,Ta alloy,0.05,0.22992974159057314,0.011544133634643159,0.17992974159057312
13,ReTa04,2.0,20.026,Control-derived reference,Ta+1,0.05,0.2959087319933201,0.011525009561391353,0.24590873199332008
13,ReTa04,2.0,20.026,Control-derived reference,Ta+3,0.1,0.20641378969255508,0.009931342462652884,0.10641378969255508
13,ReTa04,2.0,20.026,Control-derived reference,Ta+5 (Ta2O5),0.55,0.0346222706714305,0.004049587639002759,-0.5153777293285695
14,ReTa04,3.0,30.039,Control-derived reference,Ta metal,0.2,0.15676178441636093,0.01214867487910814,-0.04323821558363908
14,ReTa04,3.0,30.039,Control-derived reference,Ta interface,0.05,0.08025976876202916,1.3891932006122916e-08,0.030259768762029154
14,ReTa04,3.0,30.039,Control-derived reference,Ta alloy,0.05,0.22830494344190688,0.01179364373476081,0.1783049434419069
14,ReTa04,3.0,30.039,Control-derived reference,Ta+1,0.05,0.29372592719195045,0.011764025570670368,0.24372592719195046
14,ReTa04,3.0,30.039,Control-derived reference,Ta+3,0.1,0.20650455320496489,0.010183412148783407,0.10650455320496488
14,ReTa04,3.0,30.039,Control-derived reference,Ta+5 (Ta2O5),0.55,0.03444302298278769,0.004171120834941003,-0.5155569770172124
15,ReTa04,4.0,40.051,Control-derived reference,Ta metal,0.2,0.1387439974920746,0.01013415652539546,-0.0612560025079254
15,ReTa04,4.0,40.051,Control-derived reference,Ta interface,0.05,0.08025621091597092,5.0528308971085846e-08,0.030256210915970916
15,ReTa04,4.0,40.051,Control-derived reference,Ta alloy,0.05,0.22011702374725098,0.011768432727660554,0.17011702374725096
15,ReTa04,4.0,40.051,Control-derived reference,Ta+1,0.05,0.3085542936730594,0.010299905981407355,0.25855429367305943
15,ReTa04,4.0,40.051,Control-derived reference,Ta+3,0.1,0.2163398455697168,0.010211275237116213,0.1163398455697168
15,ReTa04,4.0,40.051,Control-derived reference,Ta+5 (Ta2O5),0.55,0.03598862860192722,0.004178280220437156,-0.5140113713980728
16,ReTa04,5.0,50.063,Control-derived reference,Ta metal,0.2,0.15436750343945363,0.01206523308560704,-0.04563249656054638
16,ReTa04,5.0,50.063,Control-derived reference,Ta interface,0.05,0.08033485703293174,1.669104931415252e-08,0.030334857032931734
16,ReTa04,5.0,50.063,Control-derived reference,Ta alloy,0.05,0.2295071030792492,0.011795943951706685,0.17950710307924922
16,ReTa04,5.0,50.063,Control-derived reference,Ta+1,0.05,0.2953767597110506,0.011718353645435374,0.2453767597110506
16,ReTa04,5.0,50.063,Control-derived reference,Ta+3,0.1,0.20540381243442324,0.010156606617847444,0.10540381243442323
16,ReTa04,5.0,50.063,Control-derived reference,Ta+5 (Ta2O5),0.55,0.03500996430289162,0.004158893149765202,-0.5149900356971084
17,ReTa04,6.0,60.076,Control-derived reference,Ta metal,0.2,0.1548734416603477,0.011963362814136439,-0.04512655833965232
17,ReTa04,6.0,60.076,Control-derived reference,Ta interface,0.05,0.08009622086089062,3.3160263546646253e-08,0.030096220860890616
17,ReTa04,6.0,60.076,Control-derived reference,Ta alloy,0.05,0.22977634695909946,0.011690266610833831,0.17977634695909944
17,ReTa04,6.0,60.076,Control-derived reference,Ta+1,0.05,0.29681994175272514,0.011633011582774973,0.24681994175272515
17,ReTa04,6.0,60.076,Control-derived reference,Ta+3,0.1,0.20509452258819252,0.0100647826411749,0.10509452258819252
17,ReTa04,6.0,60.076,Control-derived reference,Ta+5 (Ta2O5),0.55,0.03333952617874455,0.0041390591829509405,-0.5166604738212555
18,ReTa04,7.0,70.089,Control-derived reference,Ta metal,0.2,0.15553642841195955,0.012029564544488268,-0.04446357158804046
18,ReTa04,7.0,70.089,Control-derived reference,Ta interface,0.05,0.08033118934108902,7.142045726861719e-09,0.030331189341089013
18,ReTa04,7.0,70.089,Control-derived reference,Ta alloy,0.05,0.23062160365647807,0.011833216620675614,0.18062160365647806
18,ReTa04,7.0,70.089,Control-derived reference,Ta+1,0.05,0.29385891286614946,0.011695169930115587,0.24385891286614947
18,ReTa04,7.0,70.089,Control-derived reference,Ta+3,0.1,0.20490620328815967,0.01018070689532588,0.10490620328815967
18,ReTa04,7.0,70.089,Control-derived reference,Ta+5 (Ta2O5),0.55,0.034745662436164206,0.004172092073319301,-0.5152543375638359
19,ReTa04,8.0,80.101,Control-derived reference,Ta metal,0.2,0.15761771500924898,0.011932139171937141,-0.04238228499075103
19,ReTa04,8.0,80.101,Control-derived reference,Ta interface,0.05,0.0800570234761354,5.0658663862961654e-11,0.030057023476135397
19,ReTa04,8.0,80.101,Control-derived reference,Ta alloy,0.05,0.22740150962779793,0.011575425248023423,0.17740150962779794
19,ReTa04,8.0,80.101,Control-derived reference,Ta+1,0.05,0.29478049596042055,0.011566698962343358,0.24478049596042056
19,ReTa04,8.0,80.101,Control-derived reference,Ta+3,0.1,0.20711403777117587,0.010017125304945878,0.10711403777117587
19,ReTa04,8.0,80.101,Control-derived reference,Ta+5 (Ta2O5),0.55,0.033029218155221356,0.004107330328712655,-0.5169707818447787
20,ReTa04,9.0,90.114,Control-derived reference,Ta metal,0.2,0.14132995825983172,0.010122160477396025,-0.058670041740168294
20,ReTa04,9.0,90.114,Control-derived reference,Ta interface,0.05,0.08016147994856393,1.2083160865339592e-08,0.030161479948563927
20,ReTa04,9.0,90.114,Control-derived reference,Ta alloy,0.05,0.22154163527545945,0.011740873813599915,0.17154163527545946
20,ReTa04,9.0,90.114,Control-derived reference,Ta+1,0.05,0.30629749805811196,0.010270954510548276,0.25629749805811197
20,ReTa04,9.0,90.114,Control-derived reference,Ta+3,0.1,0.2156459265985892,0.010162793901999508,0.11564592659858919
20,ReTa04,9.0,90.114,Control-derived reference,Ta+5 (Ta2O5),0.55,0.03502350185944366,0.004153493798584356,-0.5149764981405563
21,ReTa04,,,Control-derived reference,Ta metal,0.2,0.09013002186005044,0.0,-0.10986997813994957
21,ReTa04,,,Control-derived reference,Ta interface,0.05,0.10815602623206047,0.0,0.05815602623206047
21,ReTa04,,,Control-derived reference,Ta alloy,0.05,0.039224034891585345,0.0,-0.010775965108414658
21,ReTa04,,,Control-derived reference,Ta+1,0.05,0.264838608583683,0.0,0.21483860858368303
21,ReTa04,,,Control-derived reference,Ta+3,0.1,1.951256296840435e-15,0.0,-0.09999999999999805
21,ReTa04,,,Control-derived reference,Ta+5 (Ta2O5),0.55,0.4976513084326188,0.0,-0.052348691567381256

File: tare_analysis/results/2026-04-02_09-31-12_ETCH/csv/ta4f_area_fractions.csv
index,sample,etchlevel,etchtime,metal_frac,metal_err,Ta5_frac,Ta5_err,Ta3_frac,Ta3_err,Ta1_frac,Ta1_err,interface_frac,interface_err,alloy_frac,alloy_err
0,ReTa03,0.0,0.0,0.09070837414570895,0.004708388247606047,0.10757301631605122,0.028505071794920317,0.11305269702731754,0.018965300024865146,0.29848081487928396,0.02319710897617567,0.10885004897027524,0.005650067138545635,0.28133504866136316,0.038400707370013255
1,ReTa03,1.0,10.013,0.08787755599079247,0.0012038455804955317,0.0240717132226162,0.0031790823232869065,0.11959183908857197,0.008694584323113957,0.49081377810656807,0.008923805606917832,0.1054530671889441,0.0014446146969056232,0.1721920464025072,0.009797507069579514
2,ReTa03,2.0,20.026,0.0880987076810573,0.0009291109944045751,0.021345183712156695,0.002913318069661274,0.09650254657128529,0.0073737714966425035,0.5285922460863438,0.005574665966427245,0.10571844921726874,0.0011149331932855408,0.1597428667318881,0.006434891352386323
3,ReTa03,3.0,30.038,0.08859777030647786,0.0009110717687512238,0.019513827165177005,0.002885546244420065,0.09315480039251055,0.007197713300094904,0.5315866218388672,0.0054664306125052275,0.1063173243677734,0.001093286122501165,0.1608296559291941,0.0061898491832222385
4,ReTa03,4.0,40.051,0.0888259304876153,0.0008857185893025474,0.017437867157622956,0.0028214249311053056,0.09091927771352241,0.006944552627842639,0.5329555829256918,0.005314311535813697,0.10659111658513827,0.001062862307163039,0.16327022513040917,0.0059502584147267
5,ReTa03,5.0,50.064,0.08861722365601472,0.0008897327112163454,0.020793174220077888,0.0028460357617682837,0.09220412026139731,0.00704879919683798,0.5317033419360871,0.005338396267298138,0.10634066838721762,0.0010676792534597998,0.1603414715392052,0.00605825279964073
6,ReTa03,6.0,60.077,0.08856168321680132,0.0008838043409735872,0.018409980309627205,0.002797331309235963,0.09323448844863234,0.006874516179975402,0.5313700993008007,0.005302826045810617,0.10627401986015994,0.0010605652091629017,0.16214972886397847,0.005913097618452062
7,ReTa03,7.0,70.09,0.08884444750673355,0.0008812946710282429,0.01793923176806736,0.0028142864373392673,0.08961786379713647,0.006886381129363092,0.5330666850404012,0.005287768026168386,0.10661333700808003,0.00105755360523441,0.1639184348795814,0.0058949939239143065
8,ReTa03,8.0,80.103,0.08866591629711439,0.0008763231688597934,0.01914428644364693,0.0027914518340311388,0.09078910685927315,0.006845489669325763,0.5319954977826863,0.0052579390131565675,0.10639909955653717,0.0010515878026315746,0.16300609306074212,0.005896694037013548
9,ReTa03,9.0,90.115,0.09125612325503149,0.010292913043046277,0.018834761228949483,0.002224173455346391,0.12973002354802915,0.004318871845183301,0.5247577581065916,0.004944169089711842,0.10495155162134549,0.0009888338170679007,0.13046978224005276,0.00943317715845276
10,ReTa03,,,0.09168553376679114,0.004263416864428828,0.09983618186735145,0.02539683591226056,0.10520761422413387,0.016104747639956694,0.30069439966201317,0.020352869252073007,0.11002264051973497,0.005116100294058025,0.29255362995997536,0.03309411779343633
11,ReTa04,0.0,0.0,0.09087517136858995,0.0,0.498890537309976,0.0,0.03398697249182197,0.0,0.26719711318730416,0.0,0.10905020564230794,0.0,0.0,0.0
12,ReTa04,1.0,10.013,0.12726660201378817,0.009905495572083188,0.036166167975520185,0.0038052796655327677,0.20882207056081625,0.009693564746383566,0.3164961394240707,0.009559705732560075,0.07996770855737619,0.0008325580495167122,0.2312813114684286,0.010915385296135057
13,ReTa04,2.0,20.026,0.15292224489857503,0.011730032023037469,0.0346222706714305,0.0039736912504841635,0.20641378969255508,0.009882208304841109,0.2959087319933201,0.01108247930478551,0.0802032211535461,0.0009070413143285105,0.22992974159057314,0.010966277128273113
14,ReTa04,3.0,30.039,0.15676178441636093,0.011966886785411815,0.03444302298278769,0.004092083584695125,0.20650455320496489,0.010121212479868831,0.29372592719195045,0.01130546495447149,0.08025976876202916,0.00094152696260399,0.22830494344190688,0.011201896951783044
15,ReTa04,4.0,40.051,0.1387439974920746,0.009971741699869117,0.03598862860192722,0.004097003578679701,0.2163398455697168,0.010143754857769104,0.3085542936730594,0.009724355612590264,0.08025621091597092,0.0009239262722951027,0.22011702374725098,0.011220381131844601
16,ReTa04,5.0,50.063,0.15436750343945363,0.011887043447400308,0.03500996430289162,0.004079877077672157,0.20540381243442324,0.010097317143387931,0.2953767597110506,0.011252485768610702,0.08033485703293174,0.0009399809402948704,0.2295071030792492,0.011201270186383581
17,ReTa04,6.0,60.076,0.1548734416603477,0.011781662567857029,0.03333952617874455,0.00406357507062178,0.20509452258819252,0.010008348963110036,0.29681994175272514,0.011176459277889088,0.08009622086089062,0.0009310312221022131,0.22977634695909946,0.011096326369393863
18,ReTa04,7.0,70.089,0.15553642841195955,0.01184871152215063,0.034745662436164206,0.004093417119832696,0.20490620328815967,0.01012199549533049,0.29385891286614946,0.011230606751399475,0.08033118934108902,0.0009414309242419355,0.23062160365647807,0.011235022108917988
19,ReTa04,8.0,80.101,0.15761771500924898,0.011747313609802081,0.033029218155221356,0.004032193628440251,0.20711403777117587,0.009951892929262617,0.29478049596042055,0.011118708086775784,0.0800570234761354,0.0009259924326135732,0.22740150962779793,0.010996651154756574
20,ReTa04,9.0,90.114,0.14132995825983172,0.009955404124147126,0.03502350185944366,0.004074366595641847,0.2156459265985892,0.010099427792869755,0.30629749805811196,0.009706225336344148,0.08016147994856393,0.0009208902070039706,0.22154163527545945,0.011185364140611942
21,ReTa04,,,0.09013002186005044,0.0,0.4976513084326188,0.0,1.951256296840435e-15,0.0,0.264838608583683,0.0,0.10815602623206047,0.0,0.039224034891585345,0.0
