Repository: dandan002/TaRe-Analysis-Code

## Analysis of Tantalum Rhenium Alloys for Use in Superconducting Qubits
This is the companion repository for the thesis with the same title submitted to Princeton University on 04/13/2026. This includes basic SEM images in the SEM directory, a full XPS analysis suite in tare_analysis, the full thesis .tex build in thesis_document, and a phased-buildout of an XRD_analysis pipeline in XRD_analysis, although actual XRD analysis was done through software in provided by the Princeton Imaging and Analysis Center.

In detail:
- The papers directory contains a subset of the literature cited in the thesis.
- tare_analysis contains a full analysis pipeline fashioned from an inherited Tantalum-only analysis pipeline (tool calls from a python notebook, retired due to instability and issues with determinism). Expected Rhenium and Tantalum spectra were added/edited using references from Greiner and other sources. The data used was taken on a ThermoFisher K-Alpha XPS machine.
- XRD_analysis contains a partially-built (unused) XRD analysis pipeline that depends on a local GSAS-II installation in addition to a .env file with a materials project API key (free!). While it turned into an unusable debacle of a codebase, further development is encouraged if only as a lesson in bad coding practices. The data referenced was taken on a Bruker D8 Discover XRD, but final analysis was done on accompanying software provided by Princeton's Imaging and Analysis Center.
- SEM contains scanning electron microscope images taken on a Verios XHR Low-Voltage SEM.
- thesis_document is the full thesis in .tex form with accompanying figures and dependencies copied over from other parts of the repository.

## Usage
Data should be put in tare_analysis/data exported as an .xlsx file from any ThermoFisher K-Alpha or Nexsa series XPS machine; all analysis is orchestrated from the main.py file for surface scans, etch_main.py for etched scans.

## Disclosures
While most of the code was written and/or formatted by hand, figure styling and python tests were written with the assistance of Anthropic's Claude Sonnet 4.5/4.6 models. Only XRD_analysis was written through heavy tool usage during planning and execution, but results were omitted in the final research in favor of analysis done through provided tools.

The author acknowledges the use of the Imaging and Analysis Center (IAC) operated by the Princeton Materials Institute at Princeton University, which is supported in part by the Princeton Center for Complex Materials (PCCM), a National Science Foundation (NSF) Materials Research Science and Engineering Center (MRSEC; DMR-2011750).

File: tare_analysis/results/2026-04-02_09-48-58_ETCH/csv/re4f_amplitude_comparison.csv
index,sample,etchlevel,etchtime,reference_profile,species,expected_amp,fitted_amp,stderr,delta
0,ReTa03,0,0.0,Control-derived reference,Re metal,0.5,0.7241958023254277,0.008711426963326082,0.22419580232542768
0,ReTa03,0,0.0,Control-derived reference,ReO2 (Re4+),0.25,0.18573538330722525,0.007620774870568066,-0.06426461669277475
0,ReTa03,0,0.0,Control-derived reference,ReO3 (Re6+),0.15,0.05523831642646835,0.008806906294109965,-0.09476168357353165
0,ReTa03,0,0.0,Control-derived reference,Re2O7 (Re7+),0.1,0.03483049794087875,0.004720426686073771,-0.06516950205912125
1,ReTa03,1,10.013,Control-derived reference,Re metal,0.5,0.8274026066069595,0.012013930549482655,0.3274026066069595
1,ReTa03,1,10.013,Control-derived reference,ReO2 (Re4+),0.25,0.08995564802237492,0.011220729132813325,-0.16004435197762507
1,ReTa03,1,10.013,Control-derived reference,ReO3 (Re6+),0.15,0.03436229039587461,0.01160210325752554,-0.1156377096041254
1,ReTa03,1,10.013,Control-derived reference,Re2O7 (Re7+),0.1,0.048279454974790977,0.005759286620232438,-0.05172054502520903
2,ReTa03,2,20.026,Control-derived reference,Re metal,0.5,0.8242308639248697,0.0124419066881836,0.32423086392486966
2,ReTa03,2,20.026,Control-derived reference,ReO2 (Re4+),0.25,0.0905071703239661,0.011895589870830097,-0.1594928296760339
2,ReTa03,2,20.026,Control-derived reference,ReO3 (Re6+),0.15,0.03517214901767579,0.012228878894548668,-0.1148278509823242
2,ReTa03,2,20.026,Control-derived reference,Re2O7 (Re7+),0.1,0.05008981673348843,0.005950629476461492,-0.049910183266511574
3,ReTa03,3,30.038,Control-derived reference,Re metal,0.5,0.826223426665835,0.011986692026148263,0.32622342666583504
3,ReTa03,3,30.038,Control-derived reference,ReO2 (Re4+),0.25,0.090121530225834,0.011444017637863938,-0.159878469774166
3,ReTa03,3,30.038,Control-derived reference,ReO3 (Re6+),0.15,0.035615470741995114,0.011773036474960263,-0.11438452925800488
3,ReTa03,3,30.038,Control-derived reference,Re2O7 (Re7+),0.1,0.04803957236633587,0.005752643491066804,-0.05196042763366414
4,ReTa03,4,40.051,Control-derived reference,Re metal,0.5,0.8243925698477429,0.012213837897301879,0.3243925698477429
4,ReTa03,4,40.051,Control-derived reference,ReO2 (Re4+),0.25,0.09076206399376331,0.011762723171877404,-0.1592379360062367
4,ReTa03,4,40.051,Control-derived reference,ReO3 (Re6+),0.15,0.03536339735054952,0.012087593621521266,-0.11463660264945047
4,ReTa03,4,40.051,Control-derived reference,Re2O7 (Re7+),0.1,0.04948196880794429,0.005834111764020682,-0.050518031192055717
5,ReTa03,5,50.064,Control-derived reference,Re metal,0.5,0.826322538818884,0.012056266497989371,0.32632253881888396
5,ReTa03,5,50.064,Control-derived reference,ReO2 (Re4+),0.25,0.08991434901064253,0.011743842351117613,-0.16008565098935745
5,ReTa03,5,50.064,Control-derived reference,ReO3 (Re6+),0.15,0.035362250166985514,0.012000883067919733,-0.11463774983301447
5,ReTa03,5,50.064,Control-derived reference,Re2O7 (Re7+),0.1,0.04840086200348794,0.00578220074289096,-0.051599137996512064
6,ReTa03,6,60.077,Control-derived reference,Re metal,0.5,0.8273918782402045,0.011892442391268687,0.32739187824020455
6,ReTa03,6,60.077,Control-derived reference,ReO2 (Re4+),0.25,0.0895980236426006,0.011498929839494161,-0.1604019763573994
6,ReTa03,6,60.077,Control-derived reference,ReO3 (Re6+),0.15,0.03535621827813439,0.01181217676569192,-0.1146437817218656
6,ReTa03,6,60.077,Control-derived reference,Re2O7 (Re7+),0.1,0.04765387983906047,0.005700825041883162,-0.052346120160939535
7,ReTa03,7,70.09,Control-derived reference,Re metal,0.5,0.8254488453189379,0.012238872135883054,0.3254488453189379
7,ReTa03,7,70.09,Control-derived reference,ReO2 (Re4+),0.25,0.08979543290936366,0.011912378173145374,-0.16020456709063635
7,ReTa03,7,70.09,Control-derived reference,ReO3 (Re6+),0.15,0.03528595397933244,0.012171257989592689,-0.11471404602066755
7,ReTa03,7,70.09,Control-derived reference,Re2O7 (Re7+),0.1,0.049469767792365935,0.005852451279021436,-0.05053023220763407
8,ReTa03,8,80.103,Control-derived reference,Re metal,0.5,0.8276627690883592,0.011749118772647496,0.32766276908835923
8,ReTa03,8,80.103,Control-derived reference,ReO2 (Re4+),0.25,0.0896769500530504,0.011299311091142756,-0.1603230499469496
8,ReTa03,8,80.103,Control-derived reference,ReO3 (Re6+),0.15,0.03552374887237597,0.011611824322602162,-0.11447625112762402
8,ReTa03,8,80.103,Control-derived reference,Re2O7 (Re7+),0.1,0.04713653198621444,0.005636035497045938,-0.05286346801378557
9,ReTa03,9,90.115,Control-derived reference,Re metal,0.5,0.827485024190716,0.01201071634353201,0.327485024190716
9,ReTa03,9,90.115,Control-derived reference,ReO2 (Re4+),0.25,0.08909334422915288,0.011685539111207245,-0.16090665577084712
9,ReTa03,9,90.115,Control-derived reference,ReO3 (Re6+),0.15,0.0354537189575169,0.011975084937931387,-0.1145462810424831
9,ReTa03,9,90.115,Control-derived reference,Re2O7 (Re7+),0.1,0.04796791262261424,0.00575579459998988,-0.052032087377385766
10,ReTa04,0,0.0,Control-derived reference,Re metal,0.5,0.718182004044605,0.009538010824017108,0.21818200404460497
10,ReTa04,0,0.0,Control-derived reference,ReO2 (Re4+),0.25,0.20624011985753726,0.008401887073572903,-0.04375988014246274
10,ReTa04,0,0.0,Control-derived reference,ReO3 (Re6+),0.15,0.014461612650334498,0.006481400884132244,-0.1355383873496655
10,ReTa04,0,0.0,Control-derived reference,Re2O7 (Re7+),0.1,0.06111626344752324,0.005655482699874224,-0.03888373655247677
11,ReTa04,1,10.013,Control-derived reference,Re metal,0.5,0.8272582981990853,0.010941760659681105,0.32725829819908525
11,ReTa04,1,10.013,Control-derived reference,ReO2 (Re4+),0.25,0.09285137975704078,0.00735743632134686,-0.15714862024295922
11,ReTa04,1,10.013,Control-derived reference,ReO3 (Re6+),0.15,0.01707375700611154,0.005983287199146866,-0.13292624299388844
11,ReTa04,1,10.013,Control-derived reference,Re2O7 (Re7+),0.1,0.06281656503776238,0.0049086139161744514,-0.037183434962237624
12,ReTa04,2,20.026,Control-derived reference,Re metal,0.5,0.8250123014561689,0.01138839407879592,0.3250123014561689
12,ReTa04,2,20.026,Control-derived reference,ReO2 (Re4+),0.25,0.09298010586402176,0.00763198269138785,-0.15701989413597822
12,ReTa04,2,20.026,Control-derived reference,ReO3 (Re6+),0.15,0.01772411383706579,0.006131824360861203,-0.1322758861629342
12,ReTa04,2,20.026,Control-derived reference,Re2O7 (Re7+),0.1,0.0642834788427435,0.005070817648293015,-0.0357165211572565
13,ReTa04,3,30.039,Control-derived reference,Re metal,0.5,0.8247854357524683,0.011491149785486885,0.3247854357524683
13,ReTa04,3,30.039,Control-derived reference,ReO2 (Re4+),0.25,0.09307159534070854,0.007688902350078643,-0.15692840465929148
13,ReTa04,3,30.039,Control-derived reference,ReO3 (Re6+),0.15,0.01733638360161903,0.0061384565409462145,-0.13266361639838098
13,ReTa04,3,30.039,Control-derived reference,Re2O7 (Re7+),0.1,0.06480658530520413,0.005105937040985323,-0.03519341469479588
14,ReTa04,4,40.051,Control-derived reference,Re metal,0.5,0.8239507705888446,0.011387126883416766,0.3239507705888446
14,ReTa04,4,40.051,Control-derived reference,ReO2 (Re4+),0.25,0.0932641470373569,0.007657978027797304,-0.15673585296264309
14,ReTa04,4,40.051,Control-derived reference,ReO3 (Re6+),0.15,0.017940011306264686,0.006133931472127179,-0.1320599886937353
14,ReTa04,4,40.051,Control-derived reference,Re2O7 (Re7+),0.1,0.06484507106753387,0.005066437970506758,-0.035154928932466134
15,ReTa04,5,50.063,Control-derived reference,Re metal,0.5,0.8248667141377544,0.01142946174038557,0.32486671413775436
15,ReTa04,5,50.063,Control-derived reference,ReO2 (Re4+),0.25,0.09284676260881512,0.007697070102862681,-0.15715323739118486
15,ReTa04,5,50.063,Control-derived reference,ReO3 (Re6+),0.15,0.017715254632323756,0.006179797106024892,-0.13228474536767623
15,ReTa04,5,50.063,Control-derived reference,Re2O7 (Re7+),0.1,0.06457126862110678,0.0050922258677306735,-0.03542873137889323
16,ReTa04,6,60.076,Control-derived reference,Re metal,0.5,0.8253421294134221,0.011451762862974574,0.3253421294134221
16,ReTa04,6,60.076,Control-derived reference,ReO2 (Re4+),0.25,0.09255988743587402,0.007710125336315834,-0.157440112564126
16,ReTa04,6,60.076,Control-derived reference,ReO3 (Re6+),0.15,0.017955791635930262,0.006220564172648959,-0.13204420836406974
16,ReTa04,6,60.076,Control-derived reference,Re2O7 (Re7+),0.1,0.06414219151477356,0.005081729658188265,-0.03585780848522645
17,ReTa04,7,70.089,Control-derived reference,Re metal,0.5,0.8234083055429636,0.011724613360269753,0.3234083055429636
17,ReTa04,7,70.089,Control-derived reference,ReO2 (Re4+),0.25,0.09251977532202696,0.007926273952224774,-0.15748022467797304
17,ReTa04,7,70.089,Control-derived reference,ReO3 (Re6+),0.15,0.018120576771864964,0.006364198527234939,-0.13187942322813503
17,ReTa04,7,70.089,Control-derived reference,Re2O7 (Re7+),0.1,0.06595134236314441,0.005200096799323354,-0.03404865763685559
18,ReTa04,8,80.101,Control-derived reference,Re metal,0.5,0.8246002849908303,0.011424012552146291,0.32460028499083027
18,ReTa04,8,80.101,Control-derived reference,ReO2 (Re4+),0.25,0.09248612295670489,0.007698518753165136,-0.15751387704329511
18,ReTa04,8,80.101,Control-derived reference,ReO3 (Re6+),0.15,0.01795819343760651,0.006262244994181959,-0.13204180656239348
18,ReTa04,8,80.101,Control-derived reference,Re2O7 (Re7+),0.1,0.06495539861485836,0.005089642003320945,-0.03504460138514165
19,ReTa04,9,90.114,Control-derived reference,Re metal,0.5,0.8284279086457823,0.010969777299522279,0.3284279086457823
19,ReTa04,9,90.114,Control-derived reference,ReO2 (Re4+),0.25,0.0923646127334924,0.007368203770474945,-0.1576353872665076
19,ReTa04,9,90.114,Control-derived reference,ReO3 (Re6+),0.15,0.017332935633000777,0.0059606021194723155,-0.1326670643669992
19,ReTa04,9,90.114,Control-derived reference,Re2O7 (Re7+),0.1,0.06187454298772455,0.004886451932970218,-0.03812545701227545

File: tare_analysis/results/2026-04-02_09-48-58_ETCH/csv/re4f_area_fractions.csv
index,sample,etchlevel,etchtime,Re_metal_frac,Re_metal_err,ReO2_frac,ReO2_err,ReO3_frac,ReO3_err,Re2O7_frac,Re2O7_err
0,ReTa03,0,0.0,0.7241958023254277,0.008024532142570361,0.18573538330722525,0.007517161700485877,0.05523831642646835,0.008491328443337519,0.03483049794087875,0.004700064891804881
1,ReTa03,1,10.013,0.8274026066069595,0.009626440700003151,0.08995564802237492,0.01122056485435977,0.03436229039587461,0.011415996368719475,0.048279454974790977,0.005701893349832142
2,ReTa03,2,20.026,0.8242308639248697,0.009939404759440077,0.0905071703239661,0.011903324081918097,0.03517214901767579,0.012034108016285652,0.05008981673348843,0.005892834833761057
3,ReTa03,3,30.038,0.826223426665835,0.009618099305428056,0.090121530225834,0.011449926229977108,0.035615470741995114,0.011581798615443365,0.04803957236633587,0.005699094235830088
4,ReTa03,4,40.051,0.8243925698477429,0.009777952130978053,0.09076206399376331,0.011770949246788162,0.03536339735054952,0.011894955672582657,0.04948196880794429,0.005778123670782831
5,ReTa03,5,50.064,0.826322538818884,0.009654865235629516,0.08991434901064253,0.01175352611330561,0.035362250166985514,0.011812705752526416,0.04840086200348794,0.005727768961504763
6,ReTa03,6,60.077,0.8273918782402045,0.009531213897742127,0.0895980236426006,0.011507497829244179,0.03535621827813439,0.011624900090662938,0.04765387983906047,0.0056488169964822995
7,ReTa03,7,70.09,0.8254488453189379,0.009788690131196928,0.08979543290936366,0.011922383196572569,0.03528595397933244,0.011980099456743942,0.049469767792365935,0.00579602221772587
8,ReTa03,8,80.103,0.8276627690883592,0.009429251521198723,0.0896769500530504,0.011305912727616475,0.03552374887237597,0.011424732984385781,0.04713653198621444,0.005583304266275696
9,ReTa03,9,90.115,0.827485024190716,0.009615010964418217,0.08909334422915288,0.0116957739126273,0.0354537189575169,0.011785676707880088,0.04796791262261424,0.005702221641042167
10,ReTa04,0,0.0,0.718182004044605,0.009216421427457742,0.20624011985753726,0.007694629965434216,0.014461612650334498,0.006401764167320587,0.06111626344752324,0.005563019977231644
11,ReTa04,1,10.013,0.8272582981990853,0.008456545425765084,0.09285137975704078,0.007192741434015152,0.01707375700611154,0.005899075145358906,0.06281656503776238,0.004683648585694076
12,ReTa04,2,20.026,0.8250123014561689,0.008757332912853322,0.09298010586402176,0.007457911548491331,0.01772411383706579,0.006041508876893601,0.0642834788427435,0.004832435089421556
13,ReTa04,3,30.039,0.8247854357524683,0.008819151539335306,0.09307159534070854,0.007512707586461709,0.01733638360161903,0.006049541250670026,0.06480658530520413,0.004862313753820401
14,ReTa04,4,40.051,0.8239507705888446,0.008757383441542642,0.0932641470373569,0.007483109411646375,0.017940011306264686,0.0060427679967285704,0.06484507106753387,0.004825770193596373
15,ReTa04,5,50.063,0.8248667141377544,0.008786518607914262,0.09284676260881512,0.007524779186584198,0.017715254632323756,0.006089646934454159,0.06457126862110678,0.004850884780285915
16,ReTa04,6,60.076,0.8253421294134221,0.008799185456444515,0.09255988743587402,0.007540546354508536,0.017955791635930262,0.006128844756890668,0.06414219151477356,0.004843946263386635
17,ReTa04,7,70.089,0.8234083055429636,0.008996347815772033,0.09251977532202696,0.007755154340634661,0.018120576771864964,0.006270178101884762,0.06595134236314441,0.004949293657258281
18,ReTa04,8,80.101,0.8246002849908303,0.008812247780098632,0.09248612295670489,0.007526052608964549,0.01795819343760651,0.006170134489694713,0.06495539861485836,0.004851312698287751
19,ReTa04,9,90.114,0.8284279086457823,0.008461798357784347,0.0923646127334924,0.007202895336309513,0.017332935633000777,0.005875358480360429,0.06187454298772455,0.004666023998946257

File: tare_analysis/results/2026-04-02_09-48-58_ETCH/csv/ta4f_amplitude_comparison.csv
index,sample,etchlevel,etchtime,reference_profile,species,expected_amp,fitted_amp,stderr,delta
0,ReTa03,0,0.0,Control-derived reference,Ta metal,0.2,0.0908095882621728,0.0,-0.10919041173782722
0,ReTa03,0,0.0,Control-derived reference,Ta interface,0.05,0.10897150591460733,0.0,0.05897150591460733
0,ReTa03,0,0.0,Control-derived reference,Ta alloy,0.05,0.051635503531538444,0.0,0.0016355035315384417
0,ReTa03,0,0.0,Control-derived reference,Ta+1,0.05,0.31150046647588875,0.0,0.26150046647588876
0,ReTa03,0,0.0,Control-derived reference,Ta+3,0.1,3.024566872361837e-17,0.0,-0.09999999999999998
0,ReTa03,0,0.0,Control-derived reference,Ta+5 (Ta2O5),0.55,0.43708293581579266,0.0,-0.11291706418420738
1,ReTa03,1,10.013,Control-derived reference,Ta metal,0.2,0.08844154238863146,0.0,-0.11155845761136855
1,ReTa03,1,10.013,Control-derived reference,Ta interface,0.05,0.10612985086635773,0.0,0.05612985086635773
1,ReTa03,1,10.013,Control-derived reference,Ta alloy,0.05,0.10268988333274005,0.0,0.05268988333274005
1,ReTa03,1,10.013,Control-derived reference,Ta+1,0.05,0.5011070875749454,0.0,0.4511070875749454
1,ReTa03,1,10.013,Control-derived reference,Ta+3,0.1,0.16244399593598563,0.0,0.062443995935985624
1,ReTa03,1,10.013,Control-derived reference,Ta+5 (Ta2O5),0.55,0.039187639901339694,0.0,-0.5108123600986604
2,ReTa03,2,20.026,Control-derived reference,Ta metal,0.2,0.08926086412373817,0.0,-0.11073913587626184
2,ReTa03,2,20.026,Control-derived reference,Ta interface,0.05,0.10711303694848578,0.0,0.05711303694848578
2,ReTa03,2,20.026,Control-derived reference,Ta alloy,0.05,0.08962257372434977,0.0,0.03962257372434977
2,ReTa03,2,20.026,Control-derived reference,Ta+1,0.05,0.535565184742429,0.0,0.485565184742429
2,ReTa03,2,20.026,Control-derived reference,Ta+3,0.1,0.14315162548078073,0.0,0.04315162548078072
2,ReTa03,2,20.026,Control-derived reference,Ta+5 (Ta2O5),0.55,0.035286714980216634,0.0,-0.5147132850197834
3,ReTa03,3,30.038,Control-derived reference,Ta metal,0.2,0.09442797512990748,0.0,-0.10557202487009253
3,ReTa03,3,30.038,Control-derived reference,Ta interface,0.05,0.10739644739085616,0.0,0.057396447390856156
3,ReTa03,3,30.038,Control-derived reference,Ta alloy,0.05,0.08733611210550263,0.0,0.037336112105502625
3,ReTa03,3,30.038,Control-derived reference,Ta+1,0.05,0.5369822369542807,0.0,0.4869822369542807
3,ReTa03,3,30.038,Control-derived reference,Ta+3,0.1,0.14039515052595722,0.0,0.04039515052595721
3,ReTa03,3,30.038,Control-derived reference,Ta+5 (Ta2O5),0.55,0.033462077893495736,0.0,-0.5165379221065043
4,ReTa03,4,40.051,Control-derived reference,Ta metal,0.2,0.10099007440418285,0.0,-0.09900992559581716
4,ReTa03,4,40.051,Control-derived reference,Ta interface,0.05,0.10727657227443022,0.0,0.05727657227443021
4,ReTa03,4,40.051,Control-derived reference,Ta alloy,0.05,0.08399900471602337,0.0,0.033999004716023365
4,ReTa03,4,40.051,Control-derived reference,Ta+1,0.05,0.5363828613721511,0.0,0.4863828613721511
4,ReTa03,4,40.051,Control-derived reference,Ta+3,0.1,0.13861703677016418,0.0,0.038617036770164176
4,ReTa03,4,40.051,Control-derived reference,Ta+5 (Ta2O5),0.55,0.03273445046304835,0.0,-0.5172655495369517
5,ReTa03,5,50.064,Control-derived reference,Ta metal,0.2,0.09707663253910584,0.0,-0.10292336746089417
5,ReTa03,5,50.064,Control-derived reference,Ta interface,0.05,0.10748751432859144,0.0,0.057487514328591435
5,ReTa03,5,50.064,Control-derived reference,Ta alloy,0.05,0.08552790825564018,0.0,0.03552790825564017
5,ReTa03,5,50.064,Control-derived reference,Ta+1,0.05,0.5374375716429571,0.0,0.48743757164295715
5,ReTa03,5,50.064,Control-derived reference,Ta+3,0.1,0.13792789640713807,0.0,0.03792789640713806
5,ReTa03,5,50.064,Control-derived reference,Ta+5 (Ta2O5),0.55,0.03454247682656735,0.0,-0.5154575231734327
6,ReTa03,6,60.077,Control-derived reference,Ta metal,0.2,0.10189171675717268,0.0,-0.09810828324282733
6,ReTa03,6,60.077,Control-derived reference,Ta interface,0.05,0.10717334817462976,0.0,0.057173348174629754
6,ReTa03,6,60.077,Control-derived reference,Ta alloy,0.05,0.08440386617895027,0.0,0.03440386617895026
6,ReTa03,6,60.077,Control-derived reference,Ta+1,0.05,0.5358667408731488,0.0,0.4858667408731488
6,ReTa03,6,60.077,Control-derived reference,Ta+3,0.1,0.13699010234120343,0.0,0.036990102341203424
6,ReTa03,6,60.077,Control-derived reference,Ta+5 (Ta2O5),0.55,0.033674225674895135,0.0,-0.516325774325105
7,ReTa03,7,70.09,Control-derived reference,Ta metal,0.2,0.10163377575317593,0.0,-0.09836622424682408
7,ReTa03,7,70.09,Control-derived reference,Ta interface,0.05,0.10733882720137251,0.0,0.05733882720137251
7,ReTa03,7,70.09,Control-derived reference,Ta alloy,0.05,0.08349940201446297,0.0,0.03349940201446297
7,ReTa03,7,70.09,Control-derived reference,Ta+1,0.05,0.5366941360068626,0.0,0.48669413600686257
7,ReTa03,7,70.09,Control-derived reference,Ta+3,0.1,0.1389290629089891,0.0,0.03892906290898909
7,ReTa03,7,70.09,Control-derived reference,Ta+5 (Ta2O5),0.55,0.03190479611513691,0.0,-0.5180952038848632
8,ReTa03,8,80.103,Control-derived reference,Ta metal,0.2,0.10112536016760647,0.0,-0.09887463983239354
8,ReTa03,8,80.103,Control-derived reference,Ta interface,0.05,0.10722931559228119,0.0,0.057229315592281185
8,ReTa03,8,80.103,Control-derived reference,Ta alloy,0.05,0.0837684720609189,0.0,0.0337684720609189
8,ReTa03,8,80.103,Control-derived reference,Ta+1,0.05,0.536146577961406,0.0,0.486146577961406
8,ReTa03,8,80.103,Control-derived reference,Ta+3,0.1,0.13782120737159123,0.0,0.037821207371591226
8,ReTa03,8,80.103,Control-derived reference,Ta+5 (Ta2O5),0.55,0.033909066846196295,0.0,-0.5160909331538037
9,ReTa03,9,90.115,Control-derived reference,Ta metal,0.2,0.10070362106384743,0.0,-0.09929637893615258
9,ReTa03,9,90.115,Control-derived reference,Ta interface,0.05,0.10738498612867463,0.0,0.057384986128674625
9,ReTa03,9,90.115,Control-derived reference,Ta alloy,0.05,0.08354330718603567,0.0,0.03354330718603567
9,ReTa03,9,90.115,Control-derived reference,Ta+1,0.05,0.5369249306433731,0.0,0.4869249306433731
9,ReTa03,9,90.115,Control-derived reference,Ta+3,0.1,0.13844867957233462,0.0,0.03844867957233461
9,ReTa03,9,90.115,Control-derived reference,Ta+5 (Ta2O5),0.55,0.032994475405734434,0.0,-0.5170055245942656
10,ReTa04,0,0.0,Control-derived reference,Ta metal,0.2,0.0903801631817081,0.0,-0.1096198368182919
10,ReTa04,0,0.0,Control-derived reference,Ta interface,0.05,0.10845619581804972,0.0,0.058456195818049714
10,ReTa04,0,0.0,Control-derived reference,Ta alloy,0.05,0.03993957388155638,0.0,-0.01006042611844362
10,ReTa04,0,0.0,Control-derived reference,Ta+1,0.05,0.2651748678705952,0.0,0.2151748678705952
10,ReTa04,0,0.0,Control-derived reference,Ta+3,0.1,9.030792432034006e-17,0.0,-0.09999999999999991
10,ReTa04,0,0.0,Control-derived reference,Ta+5 (Ta2O5),0.55,0.4960491992480905,0.0,-0.053950800751909556
11,ReTa04,1,10.013,Control-derived reference,Ta metal,0.2,0.1819991576529289,0.0,-0.01800084234707111
11,ReTa04,1,10.013,Control-derived reference,Ta interface,0.05,0.11063398602265535,0.0,0.06063398602265535
11,ReTa04,1,10.013,Control-derived reference,Ta alloy,0.05,0.005153409473024778,0.0,-0.044846590526975226
11,ReTa04,1,10.013,Control-derived reference,Ta+1,0.05,0.5531699301132765,0.0,0.5031699301132765
11,ReTa04,1,10.013,Control-derived reference,Ta+3,0.1,0.11530139580840199,0.0,0.01530139580840198
11,ReTa04,1,10.013,Control-derived reference,Ta+5 (Ta2O5),0.55,0.033742120929712474,0.0,-0.5162578790702875
12,ReTa04,2,20.026,Control-derived reference,Ta metal,0.2,0.19450143666985767,0.0,-0.005498563330142342
12,ReTa04,2,20.026,Control-derived reference,Ta interface,0.05,0.11117899961082942,0.0,0.06117899961082941
12,ReTa04,2,20.026,Control-derived reference,Ta alloy,0.05,0.00477794376087254,0.0,-0.045222056239127464
12,ReTa04,2,20.026,Control-derived reference,Ta+1,0.05,0.5422607863926713,0.0,0.4922607863926713
12,ReTa04,2,20.026,Control-derived reference,Ta+3,0.1,0.11331712977681302,0.0,0.013317129776813014
12,ReTa04,2,20.026,Control-derived reference,Ta+5 (Ta2O5),0.55,0.03396370378895612,0.0,-0.516036296211044
13,ReTa04,3,30.039,Control-derived reference,Ta metal,0.2,0.2021920298566999,0.0,0.0021920298566998897
13,ReTa04,3,30.039,Control-derived reference,Ta interface,0.05,0.11121500724341073,0.0,0.061215007243410724
13,ReTa04,3,30.039,Control-derived reference,Ta alloy,0.05,0.005951167805133371,0.0,-0.04404883219486663
13,ReTa04,3,30.039,Control-derived reference,Ta+1,0.05,0.5348343879734657,0.0,0.48483438797346573
13,ReTa04,3,30.039,Control-derived reference,Ta+3,0.1,0.11284593618792528,0.0,0.012845936187925275
13,ReTa04,3,30.039,Control-derived reference,Ta+5 (Ta2O5),0.55,0.03296147093336496,0.0,-0.517038529066635
14,ReTa04,4,40.051,Control-derived reference,Ta metal,0.2,0.20315277631897874,0.0,0.0031527763189787283
14,ReTa04,4,40.051,Control-derived reference,Ta interface,0.05,0.11111015581171677,0.0,0.06111015581171676
14,ReTa04,4,40.051,Control-derived reference,Ta alloy,0.05,0.004067718066518976,0.0,-0.04593228193348103
14,ReTa04,4,40.051,Control-derived reference,Ta+1,0.05,0.5334411720978316,0.0,0.4834411720978316
14,ReTa04,4,40.051,Control-derived reference,Ta+3,0.1,0.11561018164606562,0.0,0.015610181646065618
14,ReTa04,4,40.051,Control-derived reference,Ta+5 (Ta2O5),0.55,0.032617996058888266,0.0,-0.5173820039411118
15,ReTa04,5,50.063,Control-derived reference,Ta metal,0.2,0.1974349969406064,0.0,-0.0025650030593936113
15,ReTa04,5,50.063,Control-derived reference,Ta interface,0.05,0.11147213432792911,0.0,0.06147213432792911
15,ReTa04,5,50.063,Control-derived reference,Ta alloy,0.05,0.005446044298720184,0.0,-0.04455395570127982
15,ReTa04,5,50.063,Control-derived reference,Ta+1,0.05,0.5390244512384987,0.0,0.48902445123849875
15,ReTa04,5,50.063,Control-derived reference,Ta+3,0.1,0.11201375650163818,0.0,0.012013756501638176
15,ReTa04,5,50.063,Control-derived reference,Ta+5 (Ta2O5),0.55,0.03460861669260735,0.0,-0.5153913833073926
16,ReTa04,6,60.076,Control-derived reference,Ta metal,0.2,0.19959308380362845,0.0,-0.00040691619637156506
16,ReTa04,6,60.076,Control-derived reference,Ta interface,0.05,0.11098601241701386,0.0,0.06098601241701386
16,ReTa04,6,60.076,Control-derived reference,Ta alloy,0.05,0.0060771885435940125,0.0,-0.04392281145640599
16,ReTa04,6,60.076,Control-derived reference,Ta+1,0.05,0.5383967887246504,0.0,0.48839678872465037
16,ReTa04,6,60.076,Control-derived reference,Ta+3,0.1,0.11374307301779864,0.0,0.013743073017798632
16,ReTa04,6,60.076,Control-derived reference,Ta+5 (Ta2O5),0.55,0.031203853493314608,0.0,-0.5187961465066855
17,ReTa04,7,70.089,Control-derived reference,Ta metal,0.2,0.19932407240998284,0.0,-0.0006759275900171668
17,ReTa04,7,70.089,Control-derived reference,Ta interface,0.05,0.11138048855321014,0.0,0.06138048855321014
17,ReTa04,7,70.089,Control-derived reference,Ta alloy,0.05,0.005925895757487731,0.0,-0.04407410424251227
17,ReTa04,7,70.089,Control-derived reference,Ta+1,0.05,0.5367726383359007,0.0,0.48677263833590073
17,ReTa04,7,70.089,Control-derived reference,Ta+3,0.1,0.11265623305257215,0.0,0.012656233052572144
17,ReTa04,7,70.089,Control-derived reference,Ta+5 (Ta2O5),0.55,0.03394067189084648,0.0,-0.5160593281091536
18,ReTa04,8,80.101,Control-derived reference,Ta metal,0.2,0.20347294670918484,0.0,0.0034729467091848265
18,ReTa04,8,80.101,Control-derived reference,Ta interface,0.05,0.11097084511466214,0.0,0.06097084511466214
18,ReTa04,8,80.101,Control-derived reference,Ta alloy,0.05,0.005603289334224883,0.0,-0.04439671066577512
18,ReTa04,8,80.101,Control-derived reference,Ta+1,0.05,0.5363267082739364,0.0,0.48632670827393637
18,ReTa04,8,80.101,Control-derived reference,Ta+3,0.1,0.11346053630199532,0.0,0.013460536301995313
18,ReTa04,8,80.101,Control-derived reference,Ta+5 (Ta2O5),0.55,0.030165674265996402,0.0,-0.5198343257340037
19,ReTa04,9,90.114,Control-derived reference,Ta metal,0.2,0.20376507952700942,0.0,0.003765079527009413
19,ReTa04,9,90.114,Control-derived reference,Ta interface,0.05,0.11110329016044267,0.0,0.061103290160442664
19,ReTa04,9,90.114,Control-derived reference,Ta alloy,0.05,0.0040616178094582366,0.0,-0.04593838219054176
19,ReTa04,9,90.114,Control-derived reference,Ta+1,0.05,0.5359309193752962,0.0,0.48593091937529626
19,ReTa04,9,90.114,Control-derived reference,Ta+3,0.1,0.11346051878959738,0.0,0.013460518789597378
19,ReTa04,9,90.114,Control-derived reference,Ta+5 (Ta2O5),0.55,0.031678574338196125,0.0,-0.518321425661804

File: tare_analysis/results/2026-04-02_09-48-58_ETCH/csv/ta4f_thickness_depth_profile.csv
sample,etchlevel,etchtime,depth_order,oxide_thickness_nm,thickness_err_nm
ReTa03,0,0.0,0,5.0168802370824785,0.0
ReTa03,1,10.013,1,4.931338752876218,0.0
ReTa03,2,20.026,2,4.946840769345916,0.0
ReTa03,3,30.038,3,4.806630403743912,0.0
ReTa03,4,40.051,4,4.643328572982692,0.0
ReTa03,5,50.064,5,4.740251893410798,0.0
ReTa03,6,60.077,6,4.619348152301896,0.0
ReTa03,7,70.09,7,4.628275090736761,0.0
ReTa03,8,80.103,8,4.6407507583286085,0.0
ReTa03,9,90.115,9,4.651798978762991,0.0
ReTa04,0,0.0,0,5.067101528779254,0.0
ReTa04,1,10.013,1,3.376884530601936,0.0
ReTa04,2,20.026,2,3.2129562053869822,0.0
ReTa04,3,30.039,3,3.1148337179406087,0.0
ReTa04,4,40.051,4,3.108762728308778,0.0
ReTa04,5,50.063,5,3.173649839754966,0.0
ReTa04,6,60.076,6,3.1466831466053122,0.0
ReTa04,7,70.089,7,3.149304085038365,0.0
ReTa04,8,80.101,8,3.1010778775894847,0.0
ReTa04,9,90.114,9,3.1014657191234605,0.0
