Repository: dandan002/TaRe-Analysis-Code

## Analysis of Tantalum Rhenium Alloys for Use in Superconducting Qubits
This is the companion repository for the thesis with the same title submitted to Princeton University on 04/13/2026. This includes basic SEM images in the SEM directory, a full XPS analysis suite in tare_analysis, the full thesis .tex build in thesis_document, and a phased-buildout of an XRD_analysis pipeline in XRD_analysis, although actual XRD analysis was done through software in provided by the Princeton Imaging and Analysis Center.

In detail:
- The papers directory contains a subset of the literature cited in the thesis.
- tare_analysis contains a full analysis pipeline fashioned from an inherited Tantalum-only analysis pipeline (tool calls from a python notebook, retired due to instability and issues with determinism). Expected Rhenium and Tantalum spectra were added/edited using references from Greiner and other sources. The data used was taken on a ThermoFisher K-Alpha XPS machine.
- XRD_analysis contains a partially-built (unused) XRD analysis pipeline that depends on a local GSAS-II installation in addition to a .env file with a materials project API key (free!). While it turned into an unusable debacle of a codebase, further development is encouraged if only as a lesson in bad coding practices. The data referenced was taken on a Bruker D8 Discover XRD, but final analysis was done on accompanying software provided by Princeton's Imaging and Analysis Center.
- SEM contains scanning electron microscope images taken on a Verios XHR Low-Voltage SEM.
- thesis_document is the full thesis in .tex form with accompanying figures and dependencies copied over from other parts of the repository.

## Usage
Data should be put in tare_analysis/data exported as an .xlsx file from any ThermoFisher K-Alpha or Nexsa series XPS machine; all analysis is orchestrated from the main.py file for surface scans, etch_main.py for etched scans.

## Disclosures
While most of the code was written and/or formatted by hand, figure styling and python tests were written with the assistance of Anthropic's Claude Sonnet 4.5/4.6 models. Only XRD_analysis was written through heavy tool usage during planning and execution, but results were omitted in the final research in favor of analysis done through provided tools.

The author acknowledges the use of the Imaging and Analysis Center (IAC) operated by the Princeton Materials Institute at Princeton University, which is supported in part by the Princeton Center for Complex Materials (PCCM), a National Science Foundation (NSF) Materials Research Science and Engineering Center (MRSEC; DMR-2011750).

File: tare_analysis/results/2026-04-02_09-50-20_ETCH/csv/re4f_width_comparison.csv
index,sample,etchlevel,etchtime,species,expected_sigma_eV,fitted_sigma_eV,fitted_stderr,delta_eV
0,ReTa03,0,0.0,Re metal,0.12,0.2137675472317096,0.0038087202461501344,0.0937675472317096
0,ReTa03,0,0.0,ReO2 (Re4+),0.25,0.5999999999999999,0.08935862101986491,0.34999999999999987
0,ReTa03,0,0.0,ReO3 (Re6+),0.25,0.5654691703018456,0.14073294284289362,0.3154691703018456
0,ReTa03,0,0.0,Re2O7 (Re7+),0.3,0.9999999999999999,0.25325772858844836,0.7
1,ReTa03,1,10.013,Re metal,0.12,0.21047696296210514,0.004462945103892719,0.09047696296210514
1,ReTa03,1,10.013,ReO2 (Re4+),0.25,0.5999999999999999,0.3794741092527573,0.34999999999999987
1,ReTa03,1,10.013,ReO3 (Re6+),0.25,0.6240437894336975,0.602811769391731,0.37404378943369754
1,ReTa03,1,10.013,Re2O7 (Re7+),0.3,0.9999999999999999,0.22471346859447588,0.7
2,ReTa03,2,20.026,Re metal,0.12,0.21119205540662472,0.0046334086202475325,0.09119205540662473
2,ReTa03,2,20.026,ReO2 (Re4+),0.25,0.5999999999999999,0.39999756439969775,0.34999999999999987
2,ReTa03,2,20.026,ReO3 (Re6+),0.25,0.6258470313085652,0.6302063589019699,0.3758470313085652
2,ReTa03,2,20.026,Re2O7 (Re7+),0.3,0.9999999999999999,0.22224063005132774,0.7
3,ReTa03,3,30.038,Re metal,0.12,0.2109760554198299,0.004444226805447915,0.0909760554198299
3,ReTa03,3,30.038,ReO2 (Re4+),0.25,0.5999999999999999,0.3801914664232065,0.34999999999999987
3,ReTa03,3,30.038,ReO3 (Re6+),0.25,0.629659726297027,0.5970991908359459,0.37965972629702704
3,ReTa03,3,30.038,Re2O7 (Re7+),0.3,0.9999999999999999,0.22399972340950275,0.7
4,ReTa03,4,40.051,Re metal,0.12,0.21128417684683562,0.004556119956579404,0.09128417684683562
4,ReTa03,4,40.051,ReO2 (Re4+),0.25,0.5999999999999999,0.40370333866889735,0.34999999999999987
4,ReTa03,4,40.051,ReO3 (Re6+),0.25,0.6195592621579017,0.6168649921399083,0.3695592621579017
4,ReTa03,4,40.051,Re2O7 (Re7+),0.3,0.9999999999999999,0.22097740905586663,0.7
5,ReTa03,5,50.064,Re metal,0.12,0.21132332697249004,0.004458482970618829,0.09132332697249004
5,ReTa03,5,50.064,ReO2 (Re4+),0.25,0.5999999999999999,0.3798667067185939,0.34999999999999987
5,ReTa03,5,50.064,ReO3 (Re6+),0.25,0.6387932928533138,0.631170397548152,0.38879329285331377
5,ReTa03,5,50.064,Re2O7 (Re7+),0.3,0.9999999999999999,0.22293757450078977,0.7
6,ReTa03,6,60.077,Re metal,0.12,0.21155869989980927,0.004411065566834128,0.09155869989980928
6,ReTa03,6,60.077,ReO2 (Re4+),0.25,0.5999999999999999,0.3875992249668299,0.34999999999999987
6,ReTa03,6,60.077,ReO3 (Re6+),0.25,0.6296179549796083,0.614929342389276,0.37961795497960826
6,ReTa03,6,60.077,Re2O7 (Re7+),0.3,0.9999999999999999,0.22367726186055328,0.7
7,ReTa03,7,70.09,Re metal,0.12,0.21174141505321736,0.004541961010654919,0.09174141505321737
7,ReTa03,7,70.09,ReO2 (Re4+),0.25,0.5999999999999999,0.39001399753814125,0.34999999999999987
7,ReTa03,7,70.09,ReO3 (Re6+),0.25,0.6365400422238141,0.6438545319340172,0.3865400422238141
7,ReTa03,7,70.09,Re2O7 (Re7+),0.3,0.9999999999999999,0.22143238403340998,0.7
8,ReTa03,8,80.103,Re metal,0.12,0.21112576433329244,0.004343665334671258,0.09112576433329245
8,ReTa03,8,80.103,ReO2 (Re4+),0.25,0.5999999999999999,0.3697276493242471,0.34999999999999987
8,ReTa03,8,80.103,ReO3 (Re6+),0.25,0.6348794848272907,0.599647798792544,0.38487948482729073
8,ReTa03,8,80.103,Re2O7 (Re7+),0.3,0.9999999999999999,0.2242779713082687,0.7
9,ReTa03,9,90.115,Re metal,0.12,0.21144238708066082,0.004445200705701237,0.09144238708066083
9,ReTa03,9,90.115,ReO2 (Re4+),0.25,0.5999999999999999,0.3859529304063729,0.34999999999999987
9,ReTa03,9,90.115,ReO3 (Re6+),0.25,0.6371302188287477,0.6331022298935487,0.38713021882874765
9,ReTa03,9,90.115,Re2O7 (Re7+),0.3,0.9999999999999999,0.22463907297862412,0.7
10,ReTa04,0,0.0,Re metal,0.12,0.2148504376069138,0.004083631394053384,0.0948504376069138
10,ReTa04,0,0.0,ReO2 (Re4+),0.25,0.5999999999999999,0.09241135121167486,0.34999999999999987
10,ReTa04,0,0.0,ReO3 (Re6+),0.25,0.5995653881899349,0.1439574001927817,0.3495653881899349
10,ReTa04,0,0.0,Re2O7 (Re7+),0.3,0.9999999999999999,0.2594440614815743,0.7
11,ReTa04,1,10.013,Re metal,0.12,0.2078295563512164,0.004140456438333076,0.08782955635121639
11,ReTa04,1,10.013,ReO2 (Re4+),0.25,0.5999999999999999,0.3266497786880836,0.34999999999999987
11,ReTa04,1,10.013,ReO3 (Re6+),0.25,0.655470937260564,0.5547399071672836,0.40547093726056405
11,ReTa04,1,10.013,Re2O7 (Re7+),0.3,0.9999999999999999,0.1985238487134115,0.7
12,ReTa04,2,20.026,Re metal,0.12,0.20798910107901616,0.004357570375213225,0.08798910107901617
12,ReTa04,2,20.026,ReO2 (Re4+),0.25,0.5999999999999999,0.3571708619952179,0.34999999999999987
12,ReTa04,2,20.026,ReO3 (Re6+),0.25,0.6387488618530702,0.5915403676865963,0.3887488618530702
12,ReTa04,2,20.026,Re2O7 (Re7+),0.3,0.9999999999999999,0.19728823534012543,0.7
13,ReTa04,3,30.039,Re metal,0.12,0.20831122202176552,0.004395528618378106,0.08831122202176553
13,ReTa04,3,30.039,ReO2 (Re4+),0.25,0.5999999999999999,0.35564607926304154,0.34999999999999987
13,ReTa04,3,30.039,ReO3 (Re6+),0.25,0.644729297090961,0.5975813024463847,0.39472929709096105
13,ReTa04,3,30.039,Re2O7 (Re7+),0.3,0.9999999999999999,0.19781137386186567,0.7
14,ReTa04,4,40.051,Re metal,0.12,0.20839587256935613,0.004377798749095481,0.08839587256935613
14,ReTa04,4,40.051,ReO2 (Re4+),0.25,0.5999999999999999,0.3639173094931835,0.34999999999999987
14,ReTa04,4,40.051,ReO3 (Re6+),0.25,0.6397100256647243,0.6043958042002293,0.38971002566472435
14,ReTa04,4,40.051,Re2O7 (Re7+),0.3,0.9999999999999999,0.19488792350848058,0.7
15,ReTa04,5,50.063,Re metal,0.12,0.20777796911087643,0.004368805754580172,0.08777796911087643
15,ReTa04,5,50.063,ReO2 (Re4+),0.25,0.5999999999999999,0.367270052249183,0.34999999999999987
15,ReTa04,5,50.063,ReO3 (Re6+),0.25,0.6542832395032269,0.6388728945827332,0.40428323950322687
15,ReTa04,5,50.063,Re2O7 (Re7+),0.3,0.9999999999999999,0.19767990694313609,0.7
16,ReTa04,6,60.076,Re metal,0.12,0.20846241942023008,0.004397474691044484,0.08846241942023009
16,ReTa04,6,60.076,ReO2 (Re4+),0.25,0.5999999999999999,0.37436419833538676,0.34999999999999987
16,ReTa04,6,60.076,ReO3 (Re6+),0.25,0.6492340876682459,0.639175443385028,0.39923408766824586
16,ReTa04,6,60.076,Re2O7 (Re7+),0.3,0.9999999999999999,0.19798533846000102,0.7
17,ReTa04,7,70.089,Re metal,0.12,0.20857138434700942,0.004510299650117085,0.08857138434700942
17,ReTa04,7,70.089,ReO2 (Re4+),0.25,0.5999999999999999,0.38340068073771016,0.34999999999999987
17,ReTa04,7,70.089,ReO3 (Re6+),0.25,0.6597911314596597,0.6707043260101649,0.40979113145965973
17,ReTa04,7,70.089,Re2O7 (Re7+),0.3,0.9999999999999999,0.19711803235809253,0.7
18,ReTa04,8,80.101,Re metal,0.12,0.20854293022469497,0.004403286090537677,0.08854293022469498
18,ReTa04,8,80.101,ReO2 (Re4+),0.25,0.5999999999999999,0.3746263150679575,0.34999999999999987
18,ReTa04,8,80.101,ReO3 (Re6+),0.25,0.6295769850271843,0.6123107003895187,0.3795769850271843
18,ReTa04,8,80.101,Re2O7 (Re7+),0.3,0.9999999999999999,0.19362488823098836,0.7
19,ReTa04,9,90.114,Re metal,0.12,0.20805263331025595,0.004157207959904152,0.08805263331025595
19,ReTa04,9,90.114,ReO2 (Re4+),0.25,0.5999999999999999,0.3355497768512726,0.34999999999999987
19,ReTa04,9,90.114,ReO3 (Re6+),0.25,0.6490454491292759,0.5588066140555359,0.39904544912927586
19,ReTa04,9,90.114,Re2O7 (Re7+),0.3,0.9999999999999999,0.19996877192166418,0.7

File: tare_analysis/results/2026-04-02_09-50-20_ETCH/csv/ta4f_width_comparison.csv
index,sample,etchlevel,etchtime,species,expected_sigma_eV,fitted_sigma_eV,fitted_stderr,delta_eV
0,ReTa03,0,0.0,Ta metal,0.1,0.1546891762819281,0.0,0.0546891762819281
0,ReTa03,0,0.0,Ta interface,0.1,0.1546891762819281,0.0,0.0546891762819281
0,ReTa03,0,0.0,Ta alloy,0.1,0.1546891762819281,0.0,0.0546891762819281
0,ReTa03,0,0.0,Ta+1,0.2,0.4893675947984158,0.0,0.2893675947984158
0,ReTa03,0,0.0,Ta+3,0.2,0.4893675947984158,0.0,0.2893675947984158
0,ReTa03,0,0.0,Ta+5 (Ta2O5),0.2,0.4893675947984158,0.0,0.2893675947984158
1,ReTa03,1,10.013,Ta metal,0.1,0.19999999999999998,0.020697918955708883,0.09999999999999998
1,ReTa03,1,10.013,Ta interface,0.1,0.19999999999999998,0.020697918974985307,0.09999999999999998
1,ReTa03,1,10.013,Ta alloy,0.1,0.19999999999999998,0.020697918974985307,0.09999999999999998
1,ReTa03,1,10.013,Ta+1,0.2,0.3506789600662907,0.01972036235775652,0.15067896006629067
1,ReTa03,1,10.013,Ta+3,0.2,0.3506789600662907,0.01972036235775652,0.15067896006629067
1,ReTa03,1,10.013,Ta+5 (Ta2O5),0.2,0.3506789600662907,0.01972036236927865,0.15067896006629067
2,ReTa03,2,20.026,Ta metal,0.1,0.19999999999999998,0.02235252655084412,0.09999999999999998
2,ReTa03,2,20.026,Ta interface,0.1,0.19999999999999998,0.02235252657166154,0.09999999999999998
2,ReTa03,2,20.026,Ta alloy,0.1,0.19999999999999998,0.02235252657166154,0.09999999999999998
2,ReTa03,2,20.026,Ta+1,0.2,0.3426487549163046,0.01802538246767548,0.14264875491630458
2,ReTa03,2,20.026,Ta+3,0.2,0.3426487549163046,0.01802538246767548,0.14264875491630458
2,ReTa03,2,20.026,Ta+5 (Ta2O5),0.2,0.3426487549163046,0.018025382423344602,0.14264875491630458
3,ReTa03,3,30.038,Ta metal,0.1,0.19999999999999998,0.02173604533600214,0.09999999999999998
3,ReTa03,3,30.038,Ta interface,0.1,0.19999999999999998,0.021736045356245393,0.09999999999999998
3,ReTa03,3,30.038,Ta alloy,0.1,0.19999999999999998,0.021736045356245393,0.09999999999999998
3,ReTa03,3,30.038,Ta+1,0.2,0.3380089837328223,0.017432118563858144,0.13800898373282228
3,ReTa03,3,30.038,Ta+3,0.2,0.3380089837328223,0.017432118563858144,0.13800898373282228
3,ReTa03,3,30.038,Ta+5 (Ta2O5),0.2,0.3380089837328223,0.017432118598520563,0.13800898373282228
4,ReTa03,4,40.051,Ta metal,0.1,0.19999999999999998,0.021321215853256838,0.09999999999999998
4,ReTa03,4,40.051,Ta interface,0.1,0.19999999999999998,0.021321215873113766,0.09999999999999998
4,ReTa03,4,40.051,Ta alloy,0.1,0.19999999999999998,0.021321215873113766,0.09999999999999998
4,ReTa03,4,40.051,Ta+1,0.2,0.3353635090544224,0.016590604682609297,0.1353635090544224
4,ReTa03,4,40.051,Ta+3,0.2,0.3353635090544224,0.016590604682609297,0.1353635090544224
4,ReTa03,4,40.051,Ta+5 (Ta2O5),0.2,0.3353635090544224,0.01659060467869937,0.1353635090544224
5,ReTa03,5,50.064,Ta metal,0.1,0.19999999999999998,0.022785070388811564,0.09999999999999998
5,ReTa03,5,50.064,Ta interface,0.1,0.19999999999999998,0.022785070410031815,0.09999999999999998
5,ReTa03,5,50.064,Ta alloy,0.1,0.19999999999999998,0.022785070410031815,0.09999999999999998
5,ReTa03,5,50.064,Ta+1,0.2,0.3371793614346334,0.01766325401946837,0.13717936143463338
5,ReTa03,5,50.064,Ta+3,0.2,0.3371793614346334,0.01766325401946837,0.13717936143463338
5,ReTa03,5,50.064,Ta+5 (Ta2O5),0.2,0.3371793614346334,0.017663254046885988,0.13717936143463338
6,ReTa03,6,60.077,Ta metal,0.1,0.19999999999999998,0.02144232771334936,0.09999999999999998
6,ReTa03,6,60.077,Ta interface,0.1,0.19999999999999998,0.021442327733319087,0.09999999999999998
6,ReTa03,6,60.077,Ta alloy,0.1,0.19999999999999998,0.021442327733319087,0.09999999999999998
6,ReTa03,6,60.077,Ta+1,0.2,0.33483663321002927,0.0168060450867437,0.13483663321002926
6,ReTa03,6,60.077,Ta+3,0.2,0.33483663321002927,0.0168060450867437,0.13483663321002926
6,ReTa03,6,60.077,Ta+5 (Ta2O5),0.2,0.33483663321002927,0.016806045053319146,0.13483663321002926
7,ReTa03,7,70.09,Ta metal,0.1,0.19999999999999998,0.02168041806442202,0.09999999999999998
7,ReTa03,7,70.09,Ta interface,0.1,0.19999999999999998,0.02168041808461349,0.09999999999999998
7,ReTa03,7,70.09,Ta alloy,0.1,0.19999999999999998,0.02168041808461349,0.09999999999999998
7,ReTa03,7,70.09,Ta+1,0.2,0.33493207337027503,0.016772176997858778,0.13493207337027502
7,ReTa03,7,70.09,Ta+3,0.2,0.33493207337027503,0.016772176997858778,0.13493207337027502
7,ReTa03,7,70.09,Ta+5 (Ta2O5),0.2,0.33493207337027503,0.01677217696878983,0.13493207337027502
8,ReTa03,8,80.103,Ta metal,0.1,0.19999999999999998,0.02178931197487735,0.09999999999999998
8,ReTa03,8,80.103,Ta interface,0.1,0.19999999999999998,0.021789311995170216,0.09999999999999998
8,ReTa03,8,80.103,Ta alloy,0.1,0.19999999999999998,0.021789311995170216,0.09999999999999998
8,ReTa03,8,80.103,Ta+1,0.2,0.3353875658051295,0.016465270266829687,0.1353875658051295
8,ReTa03,8,80.103,Ta+3,0.2,0.3353875658051295,0.016465270266829687,0.1353875658051295
8,ReTa03,8,80.103,Ta+5 (Ta2O5),0.2,0.3353875658051295,0.016465270296755416,0.1353875658051295
9,ReTa03,9,90.115,Ta metal,0.1,0.19999999999999998,0.022283996945487855,0.09999999999999998
9,ReTa03,9,90.115,Ta interface,0.1,0.19999999999999998,0.022283996966241455,0.09999999999999998
9,ReTa03,9,90.115,Ta alloy,0.1,0.19999999999999998,0.022283996966241455,0.09999999999999998
9,ReTa03,9,90.115,Ta+1,0.2,0.3357553057008775,0.01664632909432862,0.13575530570087752
9,ReTa03,9,90.115,Ta+3,0.2,0.3357553057008775,0.01664632909432862,0.13575530570087752
9,ReTa03,9,90.115,Ta+5 (Ta2O5),0.2,0.3357553057008775,0.0166463291109945,0.13575530570087752
10,ReTa04,0,0.0,Ta metal,0.1,0.1406457543345205,0.0,0.0406457543345205
10,ReTa04,0,0.0,Ta interface,0.1,0.1406457543345205,0.0,0.0406457543345205
10,ReTa04,0,0.0,Ta alloy,0.1,0.1406457543345205,0.0,0.0406457543345205
10,ReTa04,0,0.0,Ta+1,0.2,0.56607700285341,0.0,0.36607700285341
10,ReTa04,0,0.0,Ta+3,0.2,0.56607700285341,0.0,0.36607700285341
10,ReTa04,0,0.0,Ta+5 (Ta2O5),0.2,0.56607700285341,0.0,0.36607700285341
11,ReTa04,1,10.013,Ta metal,0.1,0.19999999999999998,0.0236167374324011,0.09999999999999998
11,ReTa04,1,10.013,Ta interface,0.1,0.19999999999999998,0.02361673745439592,0.09999999999999998
11,ReTa04,1,10.013,Ta alloy,0.1,0.19999999999999998,0.02361673745439592,0.09999999999999998
11,ReTa04,1,10.013,Ta+1,0.2,0.3474499508412791,0.015412288205787052,0.1474499508412791
11,ReTa04,1,10.013,Ta+3,0.2,0.3474499508412791,0.015412288205787052,0.1474499508412791
11,ReTa04,1,10.013,Ta+5 (Ta2O5),0.2,0.3474499508412791,0.01541228820434219,0.1474499508412791
12,ReTa04,2,20.026,Ta metal,0.1,0.19999999999999998,0.023186925604437216,0.09999999999999998
12,ReTa04,2,20.026,Ta interface,0.1,0.19999999999999998,0.023186925626031727,0.09999999999999998
12,ReTa04,2,20.026,Ta alloy,0.1,0.19999999999999998,0.023186925626031727,0.09999999999999998
12,ReTa04,2,20.026,Ta+1,0.2,0.3402486542457075,0.014383509414915648,0.14024865424570748
12,ReTa04,2,20.026,Ta+3,0.2,0.3402486542457075,0.014383509414915648,0.14024865424570748
12,ReTa04,2,20.026,Ta+5 (Ta2O5),0.2,0.3402486542457075,0.014383509439456384,0.14024865424570748
13,ReTa04,3,30.039,Ta metal,0.1,0.19999999999999998,0.02261647426352583,0.09999999999999998
13,ReTa04,3,30.039,Ta interface,0.1,0.19999999999999998,0.02261647428458907,0.09999999999999998
13,ReTa04,3,30.039,Ta alloy,0.1,0.19999999999999998,0.02261647428458907,0.09999999999999998
13,ReTa04,3,30.039,Ta+1,0.2,0.33766855071186547,0.014094092977418152,0.13766855071186546
13,ReTa04,3,30.039,Ta+3,0.2,0.33766855071186547,0.014094092977418152,0.13766855071186546
13,ReTa04,3,30.039,Ta+5 (Ta2O5),0.2,0.33766855071186547,0.014094092959878514,0.13766855071186546
14,ReTa04,4,40.051,Ta metal,0.1,0.1999999999999998,0.023822901877101812,0.09999999999999978
14,ReTa04,4,40.051,Ta interface,0.1,0.1999999999999998,0.02382290189928864,0.09999999999999978
14,ReTa04,4,40.051,Ta alloy,0.1,0.1999999999999998,0.02382290189928864,0.09999999999999978
14,ReTa04,4,40.051,Ta+1,0.2,0.3385481858372998,0.014618628765246621,0.13854818583729978
14,ReTa04,4,40.051,Ta+3,0.2,0.3385481858372998,0.014618628765246621,0.13854818583729978
14,ReTa04,4,40.051,Ta+5 (Ta2O5),0.2,0.3385481858372998,0.014618628788283013,0.13854818583729978
15,ReTa04,5,50.063,Ta metal,0.1,0.19999999999999998,0.02343906583364861,0.09999999999999998
15,ReTa04,5,50.063,Ta interface,0.1,0.19999999999999998,0.02343906585547794,0.09999999999999998
15,ReTa04,5,50.063,Ta alloy,0.1,0.19999999999999998,0.02343906585547794,0.09999999999999998
15,ReTa04,5,50.063,Ta+1,0.2,0.3378654612992712,0.014806789962697565,0.13786546129927119
15,ReTa04,5,50.063,Ta+3,0.2,0.3378654612992712,0.014806789962697565,0.13786546129927119
15,ReTa04,5,50.063,Ta+5 (Ta2O5),0.2,0.3378654612992712,0.014806789990536537,0.13786546129927119
16,ReTa04,6,60.076,Ta metal,0.1,0.19999999999999665,0.023229875868393104,0.09999999999999665
16,ReTa04,6,60.076,Ta interface,0.1,0.19999999999999665,0.023229875890028003,0.09999999999999665
16,ReTa04,6,60.076,Ta alloy,0.1,0.19999999999999665,0.023229875890028003,0.09999999999999665
16,ReTa04,6,60.076,Ta+1,0.2,0.33649719898864366,0.013884196314867701,0.13649719898864365
16,ReTa04,6,60.076,Ta+3,0.2,0.33649719898864366,0.013884196314867701,0.13649719898864365
16,ReTa04,6,60.076,Ta+5 (Ta2O5),0.2,0.33649719898864366,0.01388419632305106,0.13649719898864365
17,ReTa04,7,70.089,Ta metal,0.1,0.19999999999999996,0.023584518841150093,0.09999999999999995
17,ReTa04,7,70.089,Ta interface,0.1,0.19999999999999996,0.023584518863114887,0.09999999999999995
17,ReTa04,7,70.089,Ta alloy,0.1,0.19999999999999996,0.023584518863114887,0.09999999999999995
17,ReTa04,7,70.089,Ta+1,0.2,0.3383826335367997,0.014560080442018121,0.1383826335367997
17,ReTa04,7,70.089,Ta+3,0.2,0.3383826335367997,0.014560080442018121,0.1383826335367997
17,ReTa04,7,70.089,Ta+5 (Ta2O5),0.2,0.3383826335367997,0.014560080447777738,0.1383826335367997
18,ReTa04,8,80.101,Ta metal,0.1,0.19999999999999998,0.023091932868422815,0.09999999999999998
18,ReTa04,8,80.101,Ta interface,0.1,0.19999999999999998,0.023091932889928855,0.09999999999999998
18,ReTa04,8,80.101,Ta alloy,0.1,0.19999999999999998,0.023091932889928855,0.09999999999999998
18,ReTa04,8,80.101,Ta+1,0.2,0.3368172684721106,0.013946189793297988,0.13681726847211056
18,ReTa04,8,80.101,Ta+3,0.2,0.3368172684721106,0.013946189793297988,0.13681726847211056
18,ReTa04,8,80.101,Ta+5 (Ta2O5),0.2,0.3368172684721106,0.013946189801162422,0.13681726847211056
19,ReTa04,9,90.114,Ta metal,0.1,0.19999999999999998,0.023802873686352113,0.09999999999999998
19,ReTa04,9,90.114,Ta interface,0.1,0.19999999999999998,0.023802873708520265,0.09999999999999998
19,ReTa04,9,90.114,Ta alloy,0.1,0.19999999999999998,0.023802873708520265,0.09999999999999998
19,ReTa04,9,90.114,Ta+1,0.2,0.3382919797309211,0.014698385642165959,0.1382919797309211
19,ReTa04,9,90.114,Ta+3,0.2,0.3382919797309211,0.014698385642165959,0.1382919797309211
19,ReTa04,9,90.114,Ta+5 (Ta2O5),0.2,0.3382919797309211,0.01469838561630286,0.1382919797309211
