Repository: dandan002/TaRe-Analysis-Code

## Analysis of Tantalum Rhenium Alloys for Use in Superconducting Qubits
This is the companion repository for the thesis with the same title submitted to Princeton University on 04/13/2026. This includes basic SEM images in the SEM directory, a full XPS analysis suite in tare_analysis, the full thesis .tex build in thesis_document, and a phased-buildout of an XRD_analysis pipeline in XRD_analysis, although actual XRD analysis was done through software in provided by the Princeton Imaging and Analysis Center.

In detail:
- The papers directory contains a subset of the literature cited in the thesis.
- tare_analysis contains a full analysis pipeline fashioned from an inherited Tantalum-only analysis pipeline (tool calls from a python notebook, retired due to instability and issues with determinism). Expected Rhenium and Tantalum spectra were added/edited using references from Greiner and other sources. The data used was taken on a ThermoFisher K-Alpha XPS machine.
- XRD_analysis contains a partially-built (unused) XRD analysis pipeline that depends on a local GSAS-II installation in addition to a .env file with a materials project API key (free!). While it turned into an unusable debacle of a codebase, further development is encouraged if only as a lesson in bad coding practices. The data referenced was taken on a Bruker D8 Discover XRD, but final analysis was done on accompanying software provided by Princeton's Imaging and Analysis Center.
- SEM contains scanning electron microscope images taken on a Verios XHR Low-Voltage SEM.
- thesis_document is the full thesis in .tex form with accompanying figures and dependencies copied over from other parts of the repository.

## Usage
Data should be put in tare_analysis/data exported as an .xlsx file from any ThermoFisher K-Alpha or Nexsa series XPS machine; all analysis is orchestrated from the main.py file for surface scans, etch_main.py for etched scans.

## Disclosures
While most of the code was written and/or formatted by hand, figure styling and python tests were written with the assistance of Anthropic's Claude Sonnet 4.5/4.6 models. Only XRD_analysis was written through heavy tool usage during planning and execution, but results were omitted in the final research in favor of analysis done through provided tools.

The author acknowledges the use of the Imaging and Analysis Center (IAC) operated by the Princeton Materials Institute at Princeton University, which is supported in part by the Princeton Center for Complex Materials (PCCM), a National Science Foundation (NSF) Materials Research Science and Engineering Center (MRSEC; DMR-2011750).

File: tare_analysis/results/2026-04-02_09-50-20_ETCH/csv/be_shift_summary.csv
sample,group,element,species,spin,expected_eV,fitted_eV,stderr_eV,delta_eV,etchlevel,etchtime
ReTa03,Unknown,Ta4f,Ta metal,7/2,22.0,22.199999999999996,0.0,0.19999999999999574,0,0.0
ReTa03,Unknown,Ta4f,Ta metal,5/2,23.9,24.089999999999993,0.0,0.18999999999999417,0,0.0
ReTa03,Unknown,Ta4f,Ta interface,7/2,22.4,22.71789590573198,0.0,0.3178959057319801,0,0.0
ReTa03,Unknown,Ta4f,Ta interface,5/2,24.3,24.607895905731976,0.0,0.307895905731975,0,0.0
ReTa03,Unknown,Ta4f,Ta alloy,7/2,24.0,24.699998206505384,0.0,0.6999982065053842,0,0.0
ReTa03,Unknown,Ta4f,Ta alloy,5/2,25.9,26.58999820650538,0.0,0.6899982065053827,0,0.0
ReTa03,Unknown,Ta4f,Ta+1,7/2,22.7,22.899673208113292,0.0,0.1996732081132926,0,0.0
ReTa03,Unknown,Ta4f,Ta+1,5/2,24.6,24.78967320811329,0.0,0.18967320811328747,0,0.0
ReTa03,Unknown,Ta4f,Ta+3,7/2,24.2,24.296,0.0,0.09600000000000009,0,0.0
ReTa03,Unknown,Ta4f,Ta+3,5/2,26.1,26.185999999999996,0.0,0.08599999999999497,0,0.0
ReTa03,Unknown,Ta4f,Ta+5 (Ta2O5),7/2,26.8,26.166776042947866,0.0,-0.6332239570521345,0,0.0
ReTa03,Unknown,Ta4f,Ta+5 (Ta2O5),5/2,28.7,28.056776042947863,0.0,-0.6432239570521361,0,0.0
ReTa03,Unknown,Ta4f,Ta metal,7/2,22.0,22.199999999999996,0.12318941821641094,0.19999999999999574,1,10.013
ReTa03,Unknown,Ta4f,Ta metal,5/2,23.9,24.089999999999993,0.12318941848101135,0.18999999999999417,1,10.013
ReTa03,Unknown,Ta4f,Ta interface,7/2,22.4,22.56077909292338,0.23198236971089334,0.16077909292338077,1,10.013
ReTa03,Unknown,Ta4f,Ta interface,5/2,24.3,24.450779092923376,0.23198236971089334,0.15077909292337566,1,10.013
ReTa03,Unknown,Ta4f,Ta alloy,7/2,24.0,24.57094586409333,0.033237445553096295,0.5709458640933285,1,10.013
ReTa03,Unknown,Ta4f,Ta alloy,5/2,25.9,26.460945864093325,0.033237445553096295,0.5609458640933269,1,10.013
ReTa03,Unknown,Ta4f,Ta+1,7/2,22.7,22.724514146596817,0.03263252935202353,0.024514146596818165,1,10.013
ReTa03,Unknown,Ta4f,Ta+1,5/2,24.6,24.614514146596814,0.03263252932356305,0.014514146596813049,1,10.013
ReTa03,Unknown,Ta4f,Ta+3,7/2,24.2,23.65088101266892,0.03529273772761161,-0.5491189873310809,1,10.013
ReTa03,Unknown,Ta4f,Ta+3,5/2,26.1,25.540881012668915,0.03529273778632859,-0.559118987331086,1,10.013
ReTa03,Unknown,Ta4f,Ta+5 (Ta2O5),7/2,26.8,26.000000000020545,0.0536079794694896,-0.7999999999794554,1,10.013
ReTa03,Unknown,Ta4f,Ta+5 (Ta2O5),5/2,28.7,27.890000000020542,0.05360797946944721,-0.8099999999794569,1,10.013
ReTa03,Unknown,Ta4f,Ta metal,7/2,22.0,22.199999999999996,0.12291739290611874,0.19999999999999574,2,20.026
ReTa03,Unknown,Ta4f,Ta metal,5/2,23.9,24.089999999999993,0.12291739317013492,0.18999999999999417,2,20.026
ReTa03,Unknown,Ta4f,Ta interface,7/2,22.4,22.561053487139027,0.24133915796726546,0.16105348713902856,2,20.026
ReTa03,Unknown,Ta4f,Ta interface,5/2,24.3,24.451053487139024,0.24133915796726546,0.15105348713902345,2,20.026
ReTa03,Unknown,Ta4f,Ta alloy,7/2,24.0,24.620336150154063,0.032910714399532755,0.6203361501540634,2,20.026
ReTa03,Unknown,Ta4f,Ta alloy,5/2,25.9,26.51033615015406,0.032910714399532755,0.6103361501540618,2,20.026
ReTa03,Unknown,Ta4f,Ta+1,7/2,22.7,22.703714761714306,0.030591568818854633,0.0037147617143062917,2,20.026
ReTa03,Unknown,Ta4f,Ta+1,5/2,24.6,24.593714761714303,0.030591568773905974,-0.006285238285698824,2,20.026
ReTa03,Unknown,Ta4f,Ta+3,7/2,24.2,23.610250852629324,0.030578969322334688,-0.5897491473706751,2,20.026
ReTa03,Unknown,Ta4f,Ta+3,5/2,26.1,25.50025085262932,0.030578969293868465,-0.5997491473706802,2,20.026
ReTa03,Unknown,Ta4f,Ta+5 (Ta2O5),7/2,26.8,26.000000000000004,0.05386325928470902,-0.7999999999999972,2,20.026
ReTa03,Unknown,Ta4f,Ta+5 (Ta2O5),5/2,28.7,27.89,0.05386325928470904,-0.8099999999999987,2,20.026
ReTa03,Unknown,Ta4f,Ta metal,7/2,22.0,22.199999999999996,0.11544286649675534,0.19999999999999574,3,30.038
ReTa03,Unknown,Ta4f,Ta metal,5/2,23.9,24.089999999999993,0.11544286674471681,0.18999999999999417,3,30.038
ReTa03,Unknown,Ta4f,Ta interface,7/2,22.4,22.561449012403234,0.24152720282531706,0.16144901240323506,3,30.038
ReTa03,Unknown,Ta4f,Ta interface,5/2,24.3,24.45144901240323,0.24152720282531706,0.15144901240322994,3,30.038
ReTa03,Unknown,Ta4f,Ta alloy,7/2,24.0,24.58108586102741,0.032451747645293,0.581085861027411,3,30.038
ReTa03,Unknown,Ta4f,Ta alloy,5/2,25.9,26.471085861027408,0.032451747645293,0.5710858610274094,3,30.038
ReTa03,Unknown,Ta4f,Ta+1,7/2,22.7,22.703952582279072,0.030873394874945715,0.003952582279072914,3,30.038
ReTa03,Unknown,Ta4f,Ta+1,5/2,24.6,24.59395258227907,0.03087339483225945,-0.006047417720932202,3,30.038
ReTa03,Unknown,Ta4f,Ta+3,7/2,24.2,23.598660077453395,0.030810309659548972,-0.6013399225466038,3,30.038
ReTa03,Unknown,Ta4f,Ta+3,5/2,26.1,25.488660077453392,0.030810309703905175,-0.611339922546609,3,30.038
ReTa03,Unknown,Ta4f,Ta+5 (Ta2O5),7/2,26.8,26.000000000000004,0.05651516622496581,-0.7999999999999972,3,30.038
ReTa03,Unknown,Ta4f,Ta+5 (Ta2O5),5/2,28.7,27.89,0.056515166224965795,-0.8099999999999987,3,30.038
ReTa03,Unknown,Ta4f,Ta metal,7/2,22.0,22.199999999999996,0.1031689443764268,0.19999999999999574,4,40.051
ReTa03,Unknown,Ta4f,Ta metal,5/2,23.9,24.089999999999993,0.10316894459802493,0.18999999999999417,4,40.051
ReTa03,Unknown,Ta4f,Ta interface,7/2,22.4,22.56523531132125,0.23476736133660228,0.16523531132125058,4,40.051
ReTa03,Unknown,Ta4f,Ta interface,5/2,24.3,24.455235311321246,0.23476736133660228,0.15523531132124546,4,40.051
ReTa03,Unknown,Ta4f,Ta alloy,7/2,24.0,24.57223239609654,0.032108385242239836,0.5722323960965383,4,40.051
ReTa03,Unknown,Ta4f,Ta alloy,5/2,25.9,26.462232396096535,0.032108385242239836,0.5622323960965367,4,40.051
ReTa03,Unknown,Ta4f,Ta+1,7/2,22.7,22.702124659690707,0.031010461050102703,0.002124659690707631,4,40.051
ReTa03,Unknown,Ta4f,Ta+1,5/2,24.6,24.592124659690704,0.03101046112545063,-0.007875340309297485,4,40.051
ReTa03,Unknown,Ta4f,Ta+3,7/2,24.2,23.59674316299785,0.029472149300537317,-0.6032568370021494,4,40.051
ReTa03,Unknown,Ta4f,Ta+3,5/2,26.1,25.486743162997847,0.029472149230399102,-0.6132568370021545,4,40.051
ReTa03,Unknown,Ta4f,Ta+5 (Ta2O5),7/2,26.8,26.000000000000004,0.055689928006547124,-0.7999999999999972,4,40.051
ReTa03,Unknown,Ta4f,Ta+5 (Ta2O5),5/2,28.7,27.89,0.05568992800654713,-0.8099999999999987,4,40.051
ReTa03,Unknown,Ta4f,Ta metal,7/2,22.0,22.199999999999996,0.11380963662544329,0.19999999999999574,5,50.064
ReTa03,Unknown,Ta4f,Ta metal,5/2,23.9,24.089999999999993,0.11380963686989669,0.18999999999999417,5,50.064
ReTa03,Unknown,Ta4f,Ta interface,7/2,22.4,22.565889431205516,0.24645467449835531,0.16588943120551747,5,50.064
ReTa03,Unknown,Ta4f,Ta interface,5/2,24.3,24.455889431205513,0.24645467449835531,0.15588943120551235,5,50.064
ReTa03,Unknown,Ta4f,Ta alloy,7/2,24.0,24.594790361420504,0.03407238985884533,0.5947903614205039,5,50.064
ReTa03,Unknown,Ta4f,Ta alloy,5/2,25.9,26.4847903614205,0.03407238985884533,0.5847903614205023,5,50.064
ReTa03,Unknown,Ta4f,Ta+1,7/2,22.7,22.700000326813775,0.03236078097283912,3.268137760414902e-07,5,50.064
ReTa03,Unknown,Ta4f,Ta+1,5/2,24.6,24.590000326813772,0.03236078091480143,-0.009999673186229074,5,50.064
ReTa03,Unknown,Ta4f,Ta+3,7/2,24.2,23.60538395772364,0.03096870689978458,-0.5946160422763604,5,50.064
ReTa03,Unknown,Ta4f,Ta+3,5/2,26.1,25.495383957723636,0.030968706945008907,-0.6046160422763656,5,50.064
ReTa03,Unknown,Ta4f,Ta+5 (Ta2O5),7/2,26.8,26.000000000000004,0.05505315885192081,-0.7999999999999972,5,50.064
ReTa03,Unknown,Ta4f,Ta+5 (Ta2O5),5/2,28.7,27.89,0.055053158851920796,-0.8099999999999987,5,50.064
ReTa03,Unknown,Ta4f,Ta metal,7/2,22.0,22.199999999999996,0.1060555794670564,0.19999999999999574,6,60.077
ReTa03,Unknown,Ta4f,Ta metal,5/2,23.9,24.089999999999993,0.10605557969485482,0.18999999999999417,6,60.077
ReTa03,Unknown,Ta4f,Ta interface,7/2,22.4,22.560969993832845,0.24164265722354922,0.16096999383284682,6,60.077
ReTa03,Unknown,Ta4f,Ta interface,5/2,24.3,24.450969993832842,0.24164265722354922,0.1509699938328417,6,60.077
ReTa03,Unknown,Ta4f,Ta alloy,7/2,24.0,24.561989807532097,0.03221829084336671,0.5619898075320968,6,60.077
ReTa03,Unknown,Ta4f,Ta alloy,5/2,25.9,26.451989807532094,0.03221829084336671,0.5519898075320953,6,60.077
ReTa03,Unknown,Ta4f,Ta+1,7/2,22.7,22.698151945135432,0.031207834768862686,-0.0018480548645669614,6,60.077
ReTa03,Unknown,Ta4f,Ta+1,5/2,24.6,24.58815194513543,0.031207834770144657,-0.011848054864572077,6,60.077
ReTa03,Unknown,Ta4f,Ta+3,7/2,24.2,23.592914097694873,0.030369684424552137,-0.6070859023051263,6,60.077
ReTa03,Unknown,Ta4f,Ta+3,5/2,26.1,25.48291409769487,0.030369684433262604,-0.6170859023051314,6,60.077
ReTa03,Unknown,Ta4f,Ta+5 (Ta2O5),7/2,26.8,26.000000000000004,0.05534847175387613,-0.7999999999999972,6,60.077
ReTa03,Unknown,Ta4f,Ta+5 (Ta2O5),5/2,28.7,27.89,0.055348471753876125,-0.8099999999999987,6,60.077
ReTa03,Unknown,Ta4f,Ta metal,7/2,22.0,22.199999999999996,0.10777802902687814,0.19999999999999574,7,70.09
ReTa03,Unknown,Ta4f,Ta metal,5/2,23.9,24.089999999999993,0.10777802925837618,0.18999999999999417,7,70.09
ReTa03,Unknown,Ta4f,Ta interface,7/2,22.4,22.55905201833437,0.24332941989079102,0.15905201833437133,7,70.09
ReTa03,Unknown,Ta4f,Ta interface,5/2,24.3,24.449052018334367,0.24332941989079102,0.1490520183343662,7,70.09
ReTa03,Unknown,Ta4f,Ta alloy,7/2,24.0,24.560027029747083,0.032599267455334265,0.5600270297470828,7,70.09
ReTa03,Unknown,Ta4f,Ta alloy,5/2,25.9,26.45002702974708,0.032599267455334265,0.5500270297470813,7,70.09
ReTa03,Unknown,Ta4f,Ta+1,7/2,22.7,22.696834170713977,0.03127519270486309,-0.0031658292860221593,7,70.09
ReTa03,Unknown,Ta4f,Ta+1,5/2,24.6,24.586834170713974,0.031275192754286356,-0.013165829286027275,7,70.09
ReTa03,Unknown,Ta4f,Ta+3,7/2,24.2,23.59124556576096,0.029969046247466002,-0.6087544342390387,7,70.09
ReTa03,Unknown,Ta4f,Ta+3,5/2,26.1,25.481245565760958,0.02996904620462338,-0.6187544342390439,7,70.09
ReTa03,Unknown,Ta4f,Ta+5 (Ta2O5),7/2,26.8,26.000000000000004,0.05872314523775779,-0.7999999999999972,7,70.09
ReTa03,Unknown,Ta4f,Ta+5 (Ta2O5),5/2,28.7,27.89,0.05872314523775781,-0.8099999999999987,7,70.09
ReTa03,Unknown,Ta4f,Ta metal,7/2,22.0,22.199999999999996,0.10863083502701501,0.19999999999999574,8,80.103
ReTa03,Unknown,Ta4f,Ta metal,5/2,23.9,24.089999999999993,0.10863083526034474,0.18999999999999417,8,80.103
ReTa03,Unknown,Ta4f,Ta interface,7/2,22.4,22.55824682533399,0.24185261459897398,0.1582468253339897,8,80.103
ReTa03,Unknown,Ta4f,Ta interface,5/2,24.3,24.448246825333985,0.24185261459897398,0.1482468253339846,8,80.103
ReTa03,Unknown,Ta4f,Ta alloy,7/2,24.0,24.58533012481525,0.032449532260075284,0.5853301248152505,8,80.103
ReTa03,Unknown,Ta4f,Ta alloy,5/2,25.9,26.475330124815248,0.032449532260075284,0.5753301248152489,8,80.103
ReTa03,Unknown,Ta4f,Ta+1,7/2,22.7,22.69412202024214,0.030735222707313763,-0.005877979757858753,8,80.103
ReTa03,Unknown,Ta4f,Ta+1,5/2,24.6,24.584122020242138,0.030735222782874834,-0.01587797975786387,8,80.103
ReTa03,Unknown,Ta4f,Ta+3,7/2,24.2,23.596005631298652,0.028895184457948187,-0.6039943687013469,8,80.103
ReTa03,Unknown,Ta4f,Ta+3,5/2,26.1,25.48600563129865,0.028895184515354284,-0.613994368701352,8,80.103
ReTa03,Unknown,Ta4f,Ta+5 (Ta2O5),7/2,26.8,26.000000000000004,0.05361793732807735,-0.7999999999999972,8,80.103
ReTa03,Unknown,Ta4f,Ta+5 (Ta2O5),5/2,28.7,27.89,0.05361793732807733,-0.8099999999999987,8,80.103
ReTa03,Unknown,Ta4f,Ta metal,7/2,22.0,22.199999999999996,0.10940406683954602,0.19999999999999574,9,90.115
ReTa03,Unknown,Ta4f,Ta metal,5/2,23.9,24.089999999999993,0.10940406707453662,0.18999999999999417,9,90.115
ReTa03,Unknown,Ta4f,Ta interface,7/2,22.4,22.560946018541244,0.2429558865441643,0.1609460185412459,9,90.115
ReTa03,Unknown,Ta4f,Ta interface,5/2,24.3,24.45094601854124,0.2429558865441643,0.1509460185412408,9,90.115
ReTa03,Unknown,Ta4f,Ta alloy,7/2,24.0,24.597109389602846,0.033258776807536465,0.5971093896028457,9,90.115
ReTa03,Unknown,Ta4f,Ta alloy,5/2,25.9,26.487109389602843,0.033258776807536465,0.5871093896028441,9,90.115
ReTa03,Unknown,Ta4f,Ta+1,7/2,22.7,22.694870235385334,0.03128890193192438,-0.005129764614665078,9,90.115
ReTa03,Unknown,Ta4f,Ta+1,5/2,24.6,24.58487023538533,0.03128890192937442,-0.015129764614670194,9,90.115
ReTa03,Unknown,Ta4f,Ta+3,7/2,24.2,23.60087039481423,0.028785749609027866,-0.5991296051857695,9,90.115
ReTa03,Unknown,Ta4f,Ta+3,5/2,26.1,25.490870394814227,0.028785749579817062,-0.6091296051857746,9,90.115
ReTa03,Unknown,Ta4f,Ta+5 (Ta2O5),7/2,26.8,26.000000000000004,0.055361711758200406,-0.7999999999999972,9,90.115
ReTa03,Unknown,Ta4f,Ta+5 (Ta2O5),5/2,28.7,27.89,0.05536171175820042,-0.8099999999999987,9,90.115
ReTa04,Unknown,Ta4f,Ta metal,7/2,22.0,22.199999999999996,0.0,0.19999999999999574,0,0.0
ReTa04,Unknown,Ta4f,Ta metal,5/2,23.9,24.089999999999993,0.0,0.18999999999999417,0,0.0
ReTa04,Unknown,Ta4f,Ta interface,7/2,22.4,22.658196941725883,0.0,0.2581969417258847,0,0.0
ReTa04,Unknown,Ta4f,Ta interface,5/2,24.3,24.54819694172588,0.0,0.24819694172587958,0,0.0
ReTa04,Unknown,Ta4f,Ta alloy,7/2,24.0,24.69999999997771,0.0,0.6999999999777096,0,0.0
ReTa04,Unknown,Ta4f,Ta alloy,5/2,25.9,26.589999999977707,0.0,0.689999999977708,0,0.0
ReTa04,Unknown,Ta4f,Ta+1,7/2,22.7,22.899999999999995,0.0,0.19999999999999574,0,0.0
ReTa04,Unknown,Ta4f,Ta+1,5/2,24.6,24.789999999999992,0.0,0.18999999999999062,0,0.0
ReTa04,Unknown,Ta4f,Ta+3,7/2,24.2,23.504,0.0,-0.695999999999998,0,0.0
ReTa04,Unknown,Ta4f,Ta+3,5/2,26.1,25.394,0.0,-0.7060000000000031,0,0.0
ReTa04,Unknown,Ta4f,Ta+5 (Ta2O5),7/2,26.8,26.455908884451308,0.0,-0.344091115548693,0,0.0
ReTa04,Unknown,Ta4f,Ta+5 (Ta2O5),5/2,28.7,28.345908884451305,0.0,-0.35409111554869455,0,0.0
ReTa04,Unknown,Ta4f,Ta metal,7/2,22.0,22.199999999999996,0.14016871325566455,0.19999999999999574,1,10.013
ReTa04,Unknown,Ta4f,Ta metal,5/2,23.9,24.089999999999993,0.14016871355673502,0.18999999999999417,1,10.013
ReTa04,Unknown,Ta4f,Ta interface,7/2,22.4,22.505753469605477,0.2634396953686164,0.10575346960547805,1,10.013
ReTa04,Unknown,Ta4f,Ta interface,5/2,24.3,24.395753469605474,0.2634396953686164,0.09575346960547293,1,10.013
ReTa04,Unknown,Ta4f,Ta alloy,7/2,24.0,24.69943571695709,0.032869538335412465,0.6994357169570904,1,10.013
ReTa04,Unknown,Ta4f,Ta alloy,5/2,25.9,26.589435716957087,0.032869538335412465,0.6894357169570888,1,10.013
ReTa04,Unknown,Ta4f,Ta+1,7/2,22.7,22.642594342708588,0.02595808769780693,-0.05740565729141167,1,10.013
ReTa04,Unknown,Ta4f,Ta+1,5/2,24.6,24.532594342708585,0.025958087691793703,-0.06740565729141679,1,10.013
ReTa04,Unknown,Ta4f,Ta+3,7/2,24.2,23.553150396448125,0.02075272384617088,-0.6468496035518747,1,10.013
ReTa04,Unknown,Ta4f,Ta+3,5/2,26.1,25.44315039644812,0.0207527238628875,-0.6568496035518798,1,10.013
ReTa04,Unknown,Ta4f,Ta+5 (Ta2O5),7/2,26.8,26.000000000000004,0.04693646356625806,-0.7999999999999972,1,10.013
ReTa04,Unknown,Ta4f,Ta+5 (Ta2O5),5/2,28.7,27.89,0.04693646356625803,-0.8099999999999987,1,10.013
ReTa04,Unknown,Ta4f,Ta metal,7/2,22.0,22.199999999999996,0.13356434517701013,0.19999999999999574,2,20.026
ReTa04,Unknown,Ta4f,Ta metal,5/2,23.9,24.089999999999993,0.13356434546389492,0.18999999999999417,2,20.026
ReTa04,Unknown,Ta4f,Ta interface,7/2,22.4,22.505550653604608,0.26652466049652096,0.10555065360460958,2,20.026
ReTa04,Unknown,Ta4f,Ta interface,5/2,24.3,24.395550653604605,0.26652466049652096,0.09555065360460446,2,20.026
ReTa04,Unknown,Ta4f,Ta alloy,7/2,24.0,24.699999999994123,0.032490139779428835,0.6999999999941231,2,20.026
ReTa04,Unknown,Ta4f,Ta alloy,5/2,25.9,26.58999999999412,0.032490139779428835,0.6899999999941215,2,20.026
ReTa04,Unknown,Ta4f,Ta+1,7/2,22.7,22.634313267784776,0.026074613386166647,-0.06568673221522303,2,20.026
ReTa04,Unknown,Ta4f,Ta+1,5/2,24.6,24.524313267784773,0.02607461333773835,-0.07568673221522815,2,20.026
ReTa04,Unknown,Ta4f,Ta+3,7/2,24.2,23.549411119561327,0.02004402156561479,-0.6505888804386721,2,20.026
ReTa04,Unknown,Ta4f,Ta+3,5/2,26.1,25.439411119561324,0.0200440216150442,-0.6605888804386773,2,20.026
ReTa04,Unknown,Ta4f,Ta+5 (Ta2O5),7/2,26.8,26.000000000000004,0.0444787587240379,-0.7999999999999972,2,20.026
ReTa04,Unknown,Ta4f,Ta+5 (Ta2O5),5/2,28.7,27.89,0.04447875872403791,-0.8099999999999987,2,20.026
ReTa04,Unknown,Ta4f,Ta metal,7/2,22.0,22.199999999999996,0.12847673283461367,0.19999999999999574,3,30.039
ReTa04,Unknown,Ta4f,Ta metal,5/2,23.9,24.089999999999993,0.12847673311057084,0.18999999999999417,3,30.039
ReTa04,Unknown,Ta4f,Ta interface,7/2,22.4,22.50601583577776,0.2674635930093492,0.10601583577776097,3,30.039
ReTa04,Unknown,Ta4f,Ta interface,5/2,24.3,24.396015835777757,0.2674635930093492,0.09601583577775585,3,30.039
ReTa04,Unknown,Ta4f,Ta alloy,7/2,24.0,24.699999999999854,0.03182210725024394,0.6999999999998536,3,30.039
ReTa04,Unknown,Ta4f,Ta alloy,5/2,25.9,26.58999999999985,0.03182210725024394,0.6899999999998521,3,30.039
ReTa04,Unknown,Ta4f,Ta+1,7/2,22.7,22.631853966514615,0.02620110858454188,-0.06814603348538384,3,30.039
ReTa04,Unknown,Ta4f,Ta+1,5/2,24.6,24.521853966514612,0.026201108551649154,-0.07814603348538895,3,30.039
ReTa04,Unknown,Ta4f,Ta+3,7/2,24.2,23.54665356164584,0.019887077371855875,-0.6533464383541592,3,30.039
ReTa04,Unknown,Ta4f,Ta+3,5/2,26.1,25.436653561645837,0.019887077327510407,-0.6633464383541643,3,30.039
ReTa04,Unknown,Ta4f,Ta+5 (Ta2O5),7/2,26.8,26.000000000000025,0.044440323065343366,-0.7999999999999758,3,30.039
ReTa04,Unknown,Ta4f,Ta+5 (Ta2O5),5/2,28.7,27.890000000000022,0.044440323065343346,-0.8099999999999774,3,30.039
ReTa04,Unknown,Ta4f,Ta metal,7/2,22.0,22.199999999999953,0.1256843466295109,0.1999999999999531,4,40.051
ReTa04,Unknown,Ta4f,Ta metal,5/2,23.9,24.08999999999995,0.12568434689947036,0.18999999999995154,4,40.051
ReTa04,Unknown,Ta4f,Ta interface,7/2,22.4,22.51279160064439,0.26667048245402225,0.11279160064439253,4,40.051
ReTa04,Unknown,Ta4f,Ta interface,5/2,24.3,24.402791600644388,0.26667048245402225,0.10279160064438742,4,40.051
ReTa04,Unknown,Ta4f,Ta alloy,7/2,24.0,24.699999999999356,0.03370944277639001,0.6999999999993562,4,40.051
ReTa04,Unknown,Ta4f,Ta alloy,5/2,25.9,26.589999999999353,0.03370944277639001,0.6899999999993547,4,40.051
ReTa04,Unknown,Ta4f,Ta+1,7/2,22.7,22.633574542780504,0.02771891557711024,-0.06642545721949489,4,40.051
ReTa04,Unknown,Ta4f,Ta+1,5/2,24.6,24.5235745427805,0.027718915507301316,-0.0764254572195,4,40.051
ReTa04,Unknown,Ta4f,Ta+3,7/2,24.2,23.555069366009423,0.020664964023159198,-0.644930633990576,4,40.051
ReTa04,Unknown,Ta4f,Ta+3,5/2,26.1,25.44506936600942,0.020664963989247,-0.6549306339905812,4,40.051
ReTa04,Unknown,Ta4f,Ta+5 (Ta2O5),7/2,26.8,26.000000000005027,0.04609803421828311,-0.7999999999949736,4,40.051
ReTa04,Unknown,Ta4f,Ta+5 (Ta2O5),5/2,28.7,27.890000000005024,0.04609803421827419,-0.8099999999949752,4,40.051
ReTa04,Unknown,Ta4f,Ta metal,7/2,22.0,22.199999999999964,0.13013822971609934,0.19999999999996376,5,50.063
ReTa04,Unknown,Ta4f,Ta metal,5/2,23.9,24.08999999999996,0.13013822999562544,0.1899999999999622,5,50.063
ReTa04,Unknown,Ta4f,Ta interface,7/2,22.4,22.5129167377981,0.27026092053189676,0.11291673779810196,5,50.063
ReTa04,Unknown,Ta4f,Ta interface,5/2,24.3,24.402916737798098,0.27026092053189676,0.10291673779809685,5,50.063
ReTa04,Unknown,Ta4f,Ta alloy,7/2,24.0,24.699999999995853,0.03295623648225549,0.6999999999958533,5,50.063
ReTa04,Unknown,Ta4f,Ta alloy,5/2,25.9,26.58999999999585,0.03295623648225549,0.6899999999958517,5,50.063
ReTa04,Unknown,Ta4f,Ta+1,7/2,22.7,22.63177511488218,0.027923225919926766,-0.06822488511781799,5,50.063
ReTa04,Unknown,Ta4f,Ta+1,5/2,24.6,24.52177511488218,0.027923225951857856,-0.0782248851178231,5,50.063
ReTa04,Unknown,Ta4f,Ta+3,7/2,24.2,23.546520210584116,0.020563619628678836,-0.6534797894158828,5,50.063
ReTa04,Unknown,Ta4f,Ta+3,5/2,26.1,25.436520210584113,0.020563619648389805,-0.6634797894158879,5,50.063
ReTa04,Unknown,Ta4f,Ta+5 (Ta2O5),7/2,26.8,26.00000000000124,0.04526388588082197,-0.7999999999987608,5,50.063
ReTa04,Unknown,Ta4f,Ta+5 (Ta2O5),5/2,28.7,27.890000000001237,0.04526388588081981,-0.8099999999987624,5,50.063
ReTa04,Unknown,Ta4f,Ta metal,7/2,22.0,22.19999999999908,0.11841973240099606,0.19999999999907914,6,60.076
ReTa04,Unknown,Ta4f,Ta metal,5/2,23.9,24.089999999999076,0.11841973265535652,0.18999999999907757,6,60.076
ReTa04,Unknown,Ta4f,Ta interface,7/2,22.4,22.51610443850093,0.2562388864384451,0.11610443850092977,6,60.076
ReTa04,Unknown,Ta4f,Ta interface,5/2,24.3,24.406104438500925,0.2562388864384451,0.10610443850092466,6,60.076
ReTa04,Unknown,Ta4f,Ta alloy,7/2,24.0,24.699999999326014,0.03300470178925302,0.699999999326014,6,60.076
ReTa04,Unknown,Ta4f,Ta alloy,5/2,25.9,26.58999999932601,0.03300470178925302,0.6899999993260124,6,60.076
ReTa04,Unknown,Ta4f,Ta+1,7/2,22.7,22.635753775834722,0.02724144692498278,-0.06424622416527725,6,60.076
ReTa04,Unknown,Ta4f,Ta+1,5/2,24.6,24.52575377583472,0.027241446894855553,-0.07424622416528237,6,60.076
ReTa04,Unknown,Ta4f,Ta+3,7/2,24.2,23.550924977899896,0.019607078666787174,-0.6490750221001029,6,60.076
ReTa04,Unknown,Ta4f,Ta+3,5/2,26.1,25.440924977899893,0.01960707869884268,-0.659075022100108,6,60.076
ReTa04,Unknown,Ta4f,Ta+5 (Ta2O5),7/2,26.8,26.000000000050637,0.04530834063985122,-0.7999999999493639,6,60.076
ReTa04,Unknown,Ta4f,Ta+5 (Ta2O5),5/2,28.7,27.890000000050634,0.045308340639762974,-0.8099999999493654,6,60.076
ReTa04,Unknown,Ta4f,Ta metal,7/2,22.0,22.199999999999065,0.13346284857871193,0.19999999999906493,7,70.089
ReTa04,Unknown,Ta4f,Ta metal,5/2,23.9,24.089999999999062,0.1334628488653844,0.18999999999906336,7,70.089
ReTa04,Unknown,Ta4f,Ta interface,7/2,22.4,22.50638523960823,0.27403447257141955,0.10638523960822965,7,70.089
ReTa04,Unknown,Ta4f,Ta interface,5/2,24.3,24.396385239608225,0.27403447257141955,0.09638523960822454,7,70.089
ReTa04,Unknown,Ta4f,Ta alloy,7/2,24.0,24.699999999923534,0.033178081046067766,0.6999999999235342,7,70.089
ReTa04,Unknown,Ta4f,Ta alloy,5/2,25.9,26.58999999992353,0.033178081046067766,0.6899999999235327,7,70.089
ReTa04,Unknown,Ta4f,Ta+1,7/2,22.7,22.635491216039117,0.02673903935843674,-0.064508783960882,7,70.089
ReTa04,Unknown,Ta4f,Ta+1,5/2,24.6,24.525491216039114,0.026739039400852527,-0.07450878396088711,7,70.089
ReTa04,Unknown,Ta4f,Ta+3,7/2,24.2,23.551211079451576,0.020719243333671502,-0.648788920548423,7,70.089
ReTa04,Unknown,Ta4f,Ta+3,5/2,26.1,25.441211079451573,0.020719243368198744,-0.6587889205484281,7,70.089
ReTa04,Unknown,Ta4f,Ta+5 (Ta2O5),7/2,26.8,26.000000000000867,0.04534364412688676,-0.7999999999991338,7,70.089
ReTa04,Unknown,Ta4f,Ta+5 (Ta2O5),5/2,28.7,27.890000000000864,0.04534364412688521,-0.8099999999991354,7,70.089
ReTa04,Unknown,Ta4f,Ta metal,7/2,22.0,22.199999999999996,0.12121056216683804,0.19999999999999574,8,80.101
ReTa04,Unknown,Ta4f,Ta metal,5/2,23.9,24.089999999999993,0.1212105624271881,0.18999999999999417,8,80.101
ReTa04,Unknown,Ta4f,Ta interface,7/2,22.4,22.51103582880636,0.2613386428467585,0.11103582880636154,8,80.101
ReTa04,Unknown,Ta4f,Ta interface,5/2,24.3,24.401035828806357,0.2613386428467585,0.10103582880635642,8,80.101
ReTa04,Unknown,Ta4f,Ta alloy,7/2,24.0,24.69745552654484,0.03272814945248344,0.6974555265448394,8,80.101
ReTa04,Unknown,Ta4f,Ta alloy,5/2,25.9,26.587455526544836,0.03272814945248344,0.6874555265448379,8,80.101
ReTa04,Unknown,Ta4f,Ta+1,7/2,22.7,22.632164600788578,0.027070778796936323,-0.06783539921142179,8,80.101
ReTa04,Unknown,Ta4f,Ta+1,5/2,24.6,24.522164600788575,0.027070778793016278,-0.0778353992114269,8,80.101
ReTa04,Unknown,Ta4f,Ta+3,7/2,24.2,23.544470221286332,0.019605560305571198,-0.6555297787136674,8,80.101
ReTa04,Unknown,Ta4f,Ta+3,5/2,26.1,25.43447022128633,0.019605560280353228,-0.6655297787136725,8,80.101
ReTa04,Unknown,Ta4f,Ta+5 (Ta2O5),7/2,26.8,26.000000000000004,0.0461754963457192,-0.7999999999999972,8,80.101
ReTa04,Unknown,Ta4f,Ta+5 (Ta2O5),5/2,28.7,27.89,0.046175496345719186,-0.8099999999999987,8,80.101
ReTa04,Unknown,Ta4f,Ta metal,7/2,22.0,22.199999999999996,0.12809573292951879,0.19999999999999574,9,90.114
ReTa04,Unknown,Ta4f,Ta metal,5/2,23.9,24.089999999999993,0.1280957332046577,0.18999999999999417,9,90.114
ReTa04,Unknown,Ta4f,Ta interface,7/2,22.4,22.50926592824048,0.27174758567250484,0.10926592824048242,9,90.114
ReTa04,Unknown,Ta4f,Ta interface,5/2,24.3,24.399265928240478,0.27174758567250484,0.09926592824047731,9,90.114
ReTa04,Unknown,Ta4f,Ta alloy,7/2,24.0,24.69999999990982,0.03357854932176863,0.6999999999098208,9,90.114
ReTa04,Unknown,Ta4f,Ta alloy,5/2,25.9,26.589999999909818,0.03357854932176863,0.6899999999098192,9,90.114
ReTa04,Unknown,Ta4f,Ta+1,7/2,22.7,22.632139156529032,0.027743846754134684,-0.06786084347096732,9,90.114
ReTa04,Unknown,Ta4f,Ta+1,5/2,24.6,24.52213915652903,0.027743846814696584,-0.07786084347097244,9,90.114
ReTa04,Unknown,Ta4f,Ta+3,7/2,24.2,23.54466879990608,0.020654382324782124,-0.6553312000939187,9,90.114
ReTa04,Unknown,Ta4f,Ta+3,5/2,26.1,25.434668799906078,0.020654382319318838,-0.6653312000939238,9,90.114
ReTa04,Unknown,Ta4f,Ta+5 (Ta2O5),7/2,26.8,26.000000000000004,0.04702126177191419,-0.7999999999999972,9,90.114
ReTa04,Unknown,Ta4f,Ta+5 (Ta2O5),5/2,28.7,27.89,0.04702126177191419,-0.8099999999999987,9,90.114
ReTa03,Unknown,Re4f,Re metal,7/2,40.3,40.69962036041788,0.007485347202605467,0.3996203604178845,0,0.0
ReTa03,Unknown,Re4f,Re metal,5/2,42.7,43.125194074793924,0.008570056579797387,0.4251940747939216,0,0.0
ReTa03,Unknown,Re4f,ReO2 (Re4+),7/2,42.3,41.800000000000004,0.053101141695884625,-0.4999999999999929,0,0.0
ReTa03,Unknown,Re4f,ReO2 (Re4+),5/2,44.7,44.22557371437605,0.05212613513596461,-0.47442628562395583,0,0.0
ReTa03,Unknown,Re4f,ReO3 (Re6+),7/2,43.1,43.491447053317145,0.17901227535994094,0.3914470533171439,0,0.0
ReTa03,Unknown,Re4f,ReO3 (Re6+),5/2,45.5,45.91702076769319,0.17846671357031937,0.4170207676931881,0,0.0
ReTa03,Unknown,Re4f,Re2O7 (Re7+),7/2,45.5,46.69999999999877,0.4426323116454185,1.1999999999987665,0,0.0
ReTa03,Unknown,Re4f,Re2O7 (Re7+),5/2,47.9,49.12557371437481,0.4430299132859927,1.2255737143748107,0,0.0
ReTa03,Unknown,Re4f,Re metal,7/2,40.3,40.6573818527847,0.008933135880988737,0.35738185278470525,1,10.013
ReTa03,Unknown,Re4f,Re metal,5/2,42.7,43.0924257404674,0.010400673531526553,0.3924257404673952,1,10.013
ReTa03,Unknown,Re4f,ReO2 (Re4+),7/2,42.3,41.800000000000004,0.3374087338203241,-0.4999999999999929,1,10.013
ReTa03,Unknown,Re4f,ReO2 (Re4+),5/2,44.7,44.2350438876827,0.33627076505534065,-0.46495611231730294,1,10.013
ReTa03,Unknown,Re4f,ReO3 (Re6+),7/2,43.1,43.15835065146061,1.2017330521189324,0.05835065146060714,1,10.013
ReTa03,Unknown,Re4f,ReO3 (Re6+),5/2,45.5,45.593394539143304,1.2004511435525649,0.0933945391433042,1,10.013
ReTa03,Unknown,Re4f,Re2O7 (Re7+),7/2,45.5,46.699999999999996,0.3939828768617424,1.1999999999999957,1,10.013
ReTa03,Unknown,Re4f,Re2O7 (Re7+),5/2,47.9,49.13504388768269,0.3938033295059735,1.2350438876826928,1,10.013
ReTa03,Unknown,Re4f,Re metal,7/2,40.3,40.66038629545541,0.009341904041803488,0.3603862954554131,2,20.026
ReTa03,Unknown,Re4f,Re metal,5/2,42.7,43.09630398204775,0.010883585401530315,0.39630398204774764,2,20.026
ReTa03,Unknown,Re4f,ReO2 (Re4+),7/2,42.3,41.800000000000004,0.3656087161104464,-0.4999999999999929,2,20.026
ReTa03,Unknown,Re4f,ReO2 (Re4+),5/2,44.7,44.235917686592344,0.3643754192080851,-0.4640823134076584,2,20.026
ReTa03,Unknown,Re4f,ReO3 (Re6+),7/2,43.1,43.14396418761481,1.2814039414898217,0.04396418761481158,2,20.026
ReTa03,Unknown,Re4f,ReO3 (Re6+),5/2,45.5,45.57988187420715,1.2800202517090047,0.0798818742071532,2,20.026
ReTa03,Unknown,Re4f,Re2O7 (Re7+),7/2,45.5,46.699999999999996,0.39022113269462394,1.1999999999999957,2,20.026
ReTa03,Unknown,Re4f,Re2O7 (Re7+),5/2,47.9,49.135917686592336,0.39007084437216,1.2359176865923374,2,20.026
ReTa03,Unknown,Re4f,Re metal,7/2,40.3,40.663926354834594,0.008937416649968602,0.36392635483459657,3,30.038
ReTa03,Unknown,Re4f,Re metal,5/2,42.7,43.09822233630306,0.010405299985783673,0.39822233630305703,3,30.038
ReTa03,Unknown,Re4f,ReO2 (Re4+),7/2,42.3,41.800000000000004,0.3420476672048837,-0.4999999999999929,3,30.038
ReTa03,Unknown,Re4f,ReO2 (Re4+),5/2,44.7,44.23429598146847,0.34088235145482976,-0.4657040185315324,3,30.038
ReTa03,Unknown,Re4f,ReO3 (Re6+),7/2,43.1,43.155879039229205,1.199621203341908,0.0558790392292039,3,30.038
ReTa03,Unknown,Re4f,ReO3 (Re6+),5/2,45.5,45.59017502069767,1.19832723604057,0.09017502069767147,3,30.038
ReTa03,Unknown,Re4f,Re2O7 (Re7+),7/2,45.5,46.699999999999996,0.3932513109817914,1.1999999999999957,3,30.038
ReTa03,Unknown,Re4f,Re2O7 (Re7+),5/2,47.9,49.13429598146846,0.3930944413927941,1.2342959814684633,3,30.038
ReTa03,Unknown,Re4f,Re metal,7/2,40.3,40.66055817396194,0.009219321594362812,0.360558173961941,4,40.051
ReTa03,Unknown,Re4f,Re metal,5/2,42.7,43.096430198995705,0.010813483531415027,0.3964301989957022,4,40.051
ReTa03,Unknown,Re4f,ReO2 (Re4+),7/2,42.3,41.800000000000004,0.37328547348732255,-0.4999999999999929,4,40.051
ReTa03,Unknown,Re4f,ReO2 (Re4+),5/2,44.7,44.23587202503377,0.371966799620231,-0.4641279749662317,4,40.051
ReTa03,Unknown,Re4f,ReO3 (Re6+),7/2,43.1,43.12925728140523,1.2740156457029634,0.029257281405229207,4,40.051
ReTa03,Unknown,Re4f,ReO3 (Re6+),5/2,45.5,45.565129306439,1.2725357017236334,0.0651293064389975,4,40.051
ReTa03,Unknown,Re4f,Re2O7 (Re7+),7/2,45.5,46.699999999999996,0.3882309255773248,1.1999999999999957,4,40.051
ReTa03,Unknown,Re4f,Re2O7 (Re7+),5/2,47.9,49.13587202503376,0.3881174331743416,1.235872025033764,4,40.051
ReTa03,Unknown,Re4f,Re metal,7/2,40.3,40.65769087923563,0.008966225032700531,0.3576908792356335,5,50.064
ReTa03,Unknown,Re4f,Re metal,5/2,42.7,43.093010478319286,0.010376873363440767,0.39301047831928315,5,50.064
ReTa03,Unknown,Re4f,ReO2 (Re4+),7/2,42.3,41.800000000000004,0.3539927703748499,-0.4999999999999929,5,50.064
ReTa03,Unknown,Re4f,ReO2 (Re4+),5/2,44.7,44.23531959908366,0.352999046057436,-0.4646804009163432,5,50.064
ReTa03,Unknown,Re4f,ReO3 (Re6+),7/2,43.1,43.153504967878504,1.274139660348512,0.053504967878502896,5,50.064
ReTa03,Unknown,Re4f,ReO3 (Re6+),5/2,45.5,45.58882456696216,1.2730064916897474,0.08882456696215968,5,50.064
ReTa03,Unknown,Re4f,Re2O7 (Re7+),7/2,45.5,46.699999999999996,0.39161497239066567,1.1999999999999957,5,50.064
ReTa03,Unknown,Re4f,Re2O7 (Re7+),5/2,47.9,49.13531959908365,0.3914025989299967,1.2353195990836525,5,50.064
ReTa03,Unknown,Re4f,Re metal,7/2,40.3,40.65817013345688,0.008910960344735125,0.35817013345688054,6,60.077
ReTa03,Unknown,Re4f,Re metal,5/2,42.7,43.093508552475015,0.010385322477739677,0.39350855247501215,6,60.077
ReTa03,Unknown,Re4f,ReO2 (Re4+),7/2,42.3,41.800000000000004,0.36193110772133996,-0.4999999999999929,6,60.077
ReTa03,Unknown,Re4f,ReO2 (Re4+),5/2,44.7,44.23533841901814,0.3608125881278891,-0.4646615809818613,6,60.077
ReTa03,Unknown,Re4f,ReO3 (Re6+),7/2,43.1,43.13980813088293,1.2583659955251576,0.03980813088293189,6,60.077
ReTa03,Unknown,Re4f,ReO3 (Re6+),5/2,45.5,45.57514654990107,1.2570967942753057,0.07514654990107061,6,60.077
ReTa03,Unknown,Re4f,Re2O7 (Re7+),7/2,45.5,46.699999999999996,0.3930950177080409,1.1999999999999957,6,60.077
ReTa03,Unknown,Re4f,Re2O7 (Re7+),5/2,47.9,49.13533841901813,0.39292233757955075,1.2353384190181345,6,60.077
ReTa03,Unknown,Re4f,Re metal,7/2,40.3,40.65504308561672,0.009165992760004845,0.35504308561672104,7,70.09
ReTa03,Unknown,Re4f,Re metal,5/2,42.7,43.09051416345552,0.010612674289258448,0.3905141634555207,7,70.09
ReTa03,Unknown,Re4f,ReO2 (Re4+),7/2,42.3,41.800000000000004,0.36699873659779414,-0.4999999999999929,7,70.09
ReTa03,Unknown,Re4f,ReO2 (Re4+),5/2,44.7,44.23547107783881,0.3659946828857691,-0.46452892216119324,7,70.09
ReTa03,Unknown,Re4f,ReO3 (Re6+),7/2,43.1,43.14676752912083,1.308596719387315,0.046767529120828044,7,70.09
ReTa03,Unknown,Re4f,ReO3 (Re6+),5/2,45.5,45.582238606959635,1.3074399835658836,0.08223860695963481,7,70.09
ReTa03,Unknown,Re4f,Re2O7 (Re7+),7/2,45.5,46.699999999999996,0.38922929645123355,1.1999999999999957,7,70.09
ReTa03,Unknown,Re4f,Re2O7 (Re7+),5/2,47.9,49.1354710778388,0.3890046562717465,1.2354710778388025,7,70.09
ReTa03,Unknown,Re4f,Re metal,7/2,40.3,40.65427933877124,0.008725669701491799,0.3542793387712422,8,80.103
ReTa03,Unknown,Re4f,Re metal,5/2,42.7,43.08851503295162,0.010113642444922088,0.3885150329516165,8,80.103
ReTa03,Unknown,Re4f,ReO2 (Re4+),7/2,42.3,41.800000000000004,0.3410977704494294,-0.4999999999999929,8,80.103
ReTa03,Unknown,Re4f,ReO2 (Re4+),5/2,44.7,44.234235694180384,0.34015498620364965,-0.4657643058196186,8,80.103
ReTa03,Unknown,Re4f,ReO3 (Re6+),7/2,43.1,43.156341620014196,1.2033794288090194,0.056341620014194405,8,80.103
ReTa03,Unknown,Re4f,ReO3 (Re6+),5/2,45.5,45.590577314194576,1.2022926405318217,0.09057731419457582,8,80.103
ReTa03,Unknown,Re4f,Re2O7 (Re7+),7/2,45.5,46.699999999999996,0.39370784878222637,1.1999999999999957,8,80.103
ReTa03,Unknown,Re4f,Re2O7 (Re7+),5/2,47.9,49.134235694180376,0.3934757573371824,1.2342356941803772,8,80.103
ReTa03,Unknown,Re4f,Re metal,7/2,40.3,40.6526753578993,0.008946930961570333,0.35267535789930093,9,90.115
ReTa03,Unknown,Re4f,Re metal,5/2,42.7,43.08840469668255,0.010370599974483955,0.3884046966825494,9,90.115
ReTa03,Unknown,Re4f,ReO2 (Re4+),7/2,42.3,41.800000000000004,0.3660653457174809,-0.4999999999999929,9,90.115
ReTa03,Unknown,Re4f,ReO2 (Re4+),5/2,44.7,44.23572933878326,0.36510132228096487,-0.46427066121674443,9,90.115
ReTa03,Unknown,Re4f,ReO3 (Re6+),7/2,43.1,43.145413356318436,1.2885344487836121,0.04541335631843424,9,90.115
ReTa03,Unknown,Re4f,ReO3 (Re6+),5/2,45.5,45.58114269510169,1.2874146162910214,0.08114269510168981,9,90.115
ReTa03,Unknown,Re4f,Re2O7 (Re7+),7/2,45.5,46.699999999999996,0.39471493031483346,1.1999999999999957,9,90.115
ReTa03,Unknown,Re4f,Re2O7 (Re7+),5/2,47.9,49.13572933878325,0.39448161862038805,1.2357293387832513,9,90.115
ReTa04,Unknown,Re4f,Re metal,7/2,40.3,40.65086560039642,0.007860508280490683,0.3508656003964248,0,0.0
ReTa04,Unknown,Re4f,Re metal,5/2,42.7,43.07173761828265,0.008923406969377294,0.3717376182826442,0,0.0
ReTa04,Unknown,Re4f,ReO2 (Re4+),7/2,42.3,41.800000000000004,0.05443878459756144,-0.4999999999999929,0,0.0
ReTa04,Unknown,Re4f,ReO2 (Re4+),5/2,44.7,44.22087201788623,0.054576423379922495,-0.4791279821137735,0,0.0
ReTa04,Unknown,Re4f,ReO3 (Re6+),7/2,43.1,43.4587754748435,0.19140757059275842,0.3587754748434975,0,0.0
ReTa04,Unknown,Re4f,ReO3 (Re6+),5/2,45.5,45.879647492729724,0.191940601732703,0.379647492729724,0,0.0
ReTa04,Unknown,Re4f,Re2O7 (Re7+),7/2,45.5,46.699999999999996,0.45132887016412226,1.1999999999999957,0,0.0
ReTa04,Unknown,Re4f,Re2O7 (Re7+),5/2,47.9,49.12087201788622,0.4513618978957783,1.2208720178862222,0,0.0
ReTa04,Unknown,Re4f,Re metal,7/2,40.3,40.59781819963814,0.007969883618168043,0.2978181996381437,1,10.013
ReTa04,Unknown,Re4f,Re metal,5/2,42.7,43.03187473079691,0.009057169724732965,0.33187473079690477,1,10.013
ReTa04,Unknown,Re4f,ReO2 (Re4+),7/2,42.3,41.800000000000004,0.30898196657816734,-0.4999999999999929,1,10.013
ReTa04,Unknown,Re4f,ReO2 (Re4+),5/2,44.7,44.23405653115877,0.3093166377517042,-0.46594346884123183,1,10.013
ReTa04,Unknown,Re4f,ReO3 (Re6+),7/2,43.1,43.21364244208566,1.0319659130034813,0.11364244208565566,1,10.013
ReTa04,Unknown,Re4f,ReO3 (Re6+),5/2,45.5,45.647698973244424,1.0320993160476246,0.14769897324442383,1,10.013
ReTa04,Unknown,Re4f,Re2O7 (Re7+),7/2,45.5,46.699999999999996,0.3443572956548966,1.1999999999999957,1,10.013
ReTa04,Unknown,Re4f,Re2O7 (Re7+),5/2,47.9,49.13405653115876,0.34367542325715483,1.234056531158764,1,10.013
ReTa04,Unknown,Re4f,Re metal,7/2,40.3,40.5982286695706,0.008442876107932182,0.2982286695706051,2,20.026
ReTa04,Unknown,Re4f,Re metal,5/2,42.7,43.035330051039004,0.009722545278197334,0.3353300510390014,2,20.026
ReTa04,Unknown,Re4f,ReO2 (Re4+),7/2,42.3,41.800000000000004,0.34799255869515455,-0.4999999999999929,2,20.026
ReTa04,Unknown,Re4f,ReO2 (Re4+),5/2,44.7,44.237101381468406,0.3478902475200542,-0.46289861853159664,2,20.026
ReTa04,Unknown,Re4f,ReO3 (Re6+),7/2,43.1,43.17533897002981,1.1441809242891798,0.07533897002981149,2,20.026
ReTa04,Unknown,Re4f,ReO3 (Re6+),5/2,45.5,45.612440351498215,1.1438333343588873,0.11244035149821485,2,20.026
ReTa04,Unknown,Re4f,Re2O7 (Re7+),7/2,45.5,46.699999999999996,0.34418052010529104,1.1999999999999957,2,20.026
ReTa04,Unknown,Re4f,Re2O7 (Re7+),5/2,47.9,49.1371013814684,0.34359481624221083,1.237101381468399,2,20.026
ReTa04,Unknown,Re4f,Re metal,7/2,40.3,40.597918241816615,0.00852023689307296,0.2979182418166175,3,30.039
ReTa04,Unknown,Re4f,Re metal,5/2,42.7,43.03398750338813,0.009754739894417748,0.3339875033881299,3,30.039
ReTa04,Unknown,Re4f,ReO2 (Re4+),7/2,42.3,41.800000000000004,0.34539979152297884,-0.4999999999999929,3,30.039
ReTa04,Unknown,Re4f,ReO2 (Re4+),5/2,44.7,44.23606926157152,0.3454511828747481,-0.46393073842848054,3,30.039
ReTa04,Unknown,Re4f,ReO3 (Re6+),7/2,43.1,43.18460066380773,1.1455450789512032,0.08460066380772702,3,30.039
ReTa04,Unknown,Re4f,ReO3 (Re6+),5/2,45.5,45.62066992537925,1.145357241535245,0.12066992537924648,3,30.039
ReTa04,Unknown,Re4f,Re2O7 (Re7+),7/2,45.5,46.699999999999996,0.3448588984702145,1.1999999999999957,3,30.039
ReTa04,Unknown,Re4f,Re2O7 (Re7+),5/2,47.9,49.136069261571514,0.3442211497312723,1.2360692615715152,3,30.039
ReTa04,Unknown,Re4f,Re metal,7/2,40.3,40.59910728239499,0.008509605515307573,0.29910728239499207,4,40.051
ReTa04,Unknown,Re4f,Re metal,5/2,42.7,43.03630828372317,0.009796697569692687,0.3363082837231701,4,40.051
ReTa04,Unknown,Re4f,ReO2 (Re4+),7/2,42.3,41.800000000000004,0.3625352577360608,-0.4999999999999929,4,40.051
ReTa04,Unknown,Re4f,ReO2 (Re4+),5/2,44.7,44.23720100132819,0.36237936300052576,-0.46279899867181484,4,40.051
ReTa04,Unknown,Re4f,ReO3 (Re6+),7/2,43.1,43.16322433968133,1.1869613618361072,0.06322433968132657,4,40.051
ReTa04,Unknown,Re4f,ReO3 (Re6+),5/2,45.5,45.60042534100951,1.186554135742965,0.10042534100951173,4,40.051
ReTa04,Unknown,Re4f,Re2O7 (Re7+),7/2,45.5,46.699999999999996,0.34010504755408333,1.1999999999999957,4,40.051
ReTa04,Unknown,Re4f,Re2O7 (Re7+),5/2,47.9,49.13720100132818,0.3395329994447141,1.237201001328181,4,40.051
ReTa04,Unknown,Re4f,Re metal,7/2,40.3,40.59903384787089,0.008448712676041132,0.29903384787089493,5,50.063
ReTa04,Unknown,Re4f,Re metal,5/2,42.7,43.03550918349417,0.009677088465145582,0.3355091834941675,5,50.063
ReTa04,Unknown,Re4f,ReO2 (Re4+),7/2,42.3,41.800000000000004,0.37676405220991344,-0.4999999999999929,5,50.063
ReTa04,Unknown,Re4f,ReO2 (Re4+),5/2,44.7,44.23647533562328,0.37680783458811123,-0.46352466437672035,5,50.063
ReTa04,Unknown,Re4f,ReO3 (Re6+),7/2,43.1,43.16515766730283,1.258444405468052,0.06515766730282735,5,50.063
ReTa04,Unknown,Re4f,ReO3 (Re6+),5/2,45.5,45.60163300292611,1.2582441565209617,0.101633002926107,5,50.063
ReTa04,Unknown,Re4f,Re2O7 (Re7+),7/2,45.5,46.699999999999996,0.34451856002448156,1.1999999999999957,5,50.063
ReTa04,Unknown,Re4f,Re2O7 (Re7+),5/2,47.9,49.136475335623274,0.3438963847568613,1.2364753356232754,5,50.063
ReTa04,Unknown,Re4f,Re metal,7/2,40.3,40.601471794747525,0.008546681705647258,0.3014717947475276,6,60.076
ReTa04,Unknown,Re4f,Re metal,5/2,42.7,43.03915107202908,0.00981754803485372,0.33915107202907535,6,60.076
ReTa04,Unknown,Re4f,ReO2 (Re4+),7/2,42.3,41.800000000000004,0.3839665539747901,-0.4999999999999929,6,60.076
ReTa04,Unknown,Re4f,ReO2 (Re4+),5/2,44.7,44.23767927728156,0.3838515377968494,-0.46232072271844515,6,60.076
ReTa04,Unknown,Re4f,ReO3 (Re6+),7/2,43.1,43.157164550510934,1.269976663156204,0.057164550510933054,6,60.076
ReTa04,Unknown,Re4f,ReO3 (Re6+),5/2,45.5,45.59484382779249,1.2696143046136743,0.0948438277924879,6,60.076
ReTa04,Unknown,Re4f,Re2O7 (Re7+),7/2,45.5,46.699999999999996,0.34565090603100834,1.1999999999999957,6,60.076
ReTa04,Unknown,Re4f,Re2O7 (Re7+),5/2,47.9,49.13767927728155,0.3450722654732228,1.2376792772815506,6,60.076
ReTa04,Unknown,Re4f,Re metal,7/2,40.3,40.603440941576814,0.00875732737790913,0.30344094157681667,7,70.089
ReTa04,Unknown,Re4f,Re metal,5/2,42.7,43.04013620052304,0.010002871695959871,0.34013620052303395,7,70.089
ReTa04,Unknown,Re4f,ReO2 (Re4+),7/2,42.3,41.800000000000004,0.3991077007773848,-0.4999999999999929,7,70.089
ReTa04,Unknown,Re4f,ReO2 (Re4+),5/2,44.7,44.23669525894623,0.399123612522334,-0.4633047410537756,7,70.089
ReTa04,Unknown,Re4f,ReO3 (Re6+),7/2,43.1,43.15879313028746,1.334519017132786,0.05879313028745514,7,70.089
ReTa04,Unknown,Re4f,ReO3 (Re6+),5/2,45.5,45.59548838923368,1.334290233654576,0.09548838923367953,7,70.089
ReTa04,Unknown,Re4f,Re2O7 (Re7+),7/2,45.5,46.699999999999996,0.344084979249617,1.1999999999999957,7,70.089
ReTa04,Unknown,Re4f,Re2O7 (Re7+),5/2,47.9,49.13669525894622,0.3434580564543311,1.2366952589462201,7,70.089
ReTa04,Unknown,Re4f,Re metal,7/2,40.3,40.599844909800424,0.008583925793007903,0.2998449098004272,8,80.101
ReTa04,Unknown,Re4f,Re metal,5/2,42.7,43.03714573248603,0.009935870287315714,0.33714573248602875,8,80.101
ReTa04,Unknown,Re4f,ReO2 (Re4+),7/2,42.3,41.800000000000004,0.37197743322375315,-0.4999999999999929,8,80.101
ReTa04,Unknown,Re4f,ReO2 (Re4+),5/2,44.7,44.23730082268561,0.37162437799117054,-0.46269917731439136,8,80.101
ReTa04,Unknown,Re4f,ReO3 (Re6+),7/2,43.1,43.150938090061736,1.215204276760193,0.05093809006173444,8,80.101
ReTa04,Unknown,Re4f,ReO3 (Re6+),5/2,45.5,45.58823891274734,1.2145888552371102,0.08823891274734308,8,80.101
ReTa04,Unknown,Re4f,Re2O7 (Re7+),7/2,45.5,46.699999999999996,0.3379578249094693,1.1999999999999957,8,80.101
ReTa04,Unknown,Re4f,Re2O7 (Re7+),5/2,47.9,49.1373008226856,0.3374309256291251,1.2373008226856044,8,80.101
ReTa04,Unknown,Re4f,Re metal,7/2,40.3,40.59966044962573,0.008036123705264502,0.29966044962573335,9,90.114
ReTa04,Unknown,Re4f,Re metal,5/2,42.7,43.03461911465636,0.00919328068325153,0.3346191146563555,9,90.114
ReTa04,Unknown,Re4f,ReO2 (Re4+),7/2,42.3,41.800000000000004,0.320637714150106,-0.4999999999999929,9,90.114
ReTa04,Unknown,Re4f,ReO2 (Re4+),5/2,44.7,44.23495866503063,0.32078129929431654,-0.4650413349693707,9,90.114
ReTa04,Unknown,Re4f,ReO3 (Re6+),7/2,43.1,43.19839983487528,1.0567939571501144,0.09839983487528059,9,90.114
ReTa04,Unknown,Re4f,ReO3 (Re6+),5/2,45.5,45.63335849990591,1.0567249419684228,0.13335849990590987,9,90.114
ReTa04,Unknown,Re4f,Re2O7 (Re7+),7/2,45.5,46.699999999999996,0.3483215454468256,1.1999999999999957,9,90.114
ReTa04,Unknown,Re4f,Re2O7 (Re7+),5/2,47.9,49.134958665030624,0.3476890004245518,1.234958665030625,9,90.114
