Repository: dandan002/TaRe-Analysis-Code

## Analysis of Tantalum Rhenium Alloys for Use in Superconducting Qubits
This is the companion repository for the thesis with the same title submitted to Princeton University on 04/13/2026. This includes basic SEM images in the SEM directory, a full XPS analysis suite in tare_analysis, the full thesis .tex build in thesis_document, and a phased-buildout of an XRD_analysis pipeline in XRD_analysis, although actual XRD analysis was done through software in provided by the Princeton Imaging and Analysis Center.

In detail:
- The papers directory contains a subset of the literature cited in the thesis.

File: tare_analysis/results/2026-04-02_09-50-20_ETCH/csv/re4f_amplitude_comparison.csv
index,sample,etchlevel,etchtime,reference_profile,species,expected_amp,fitted_amp,stderr,delta
0,ReTa03,0,0.0,Control-derived reference,Re metal,0.5,0.7241957079247409,0.022150349635347462,0.22419570792474086
0,ReTa03,0,0.0,Control-derived reference,ReO2 (Re4+),0.25,0.18573462060484192,0.03134549137354521,-0.06426537939515808
0,ReTa03,0,0.0,Control-derived reference,ReO3 (Re6+),0.15,0.05523951708779244,0.022705150999591542,-0.09476048291220755
0,ReTa03,0,0.0,Control-derived reference,Re2O7 (Re7+),0.1,0.03483015438262483,0.006419306335613386,-0.06516984561737518
1,ReTa03,1,10.013,Control-derived reference,Re metal,0.5,0.827402890284417,0.03017343803511788,0.32740289028441705
1,ReTa03,1,10.013,Control-derived reference,ReO2 (Re4+),0.25,0.08995483700306428,0.08713252292403012,-0.16004516299693572
1,ReTa03,1,10.013,Control-derived reference,ReO3 (Re6+),0.15,0.03436286460462632,0.07109509783934477,-0.11563713539537368
1,ReTa03,1,10.013,Control-derived reference,Re2O7 (Re7+),0.1,0.04827940810789239,0.0075066588828714064,-0.05172059189210761
2,ReTa03,2,20.026,Control-derived reference,Re metal,0.5,0.8242317474624081,0.03158022103203399,0.3242317474624081
2,ReTa03,2,20.026,Control-derived reference,ReO2 (Re4+),0.25,0.0905037745241703,0.09447205470164986,-0.1594962254758297
2,ReTa03,2,20.026,Control-derived reference,ReO3 (Re6+),0.15,0.03517569401261181,0.07741308660388842,-0.11482430598738819
2,ReTa03,2,20.026,Control-derived reference,Re2O7 (Re7+),0.1,0.05008878400080965,0.007692783988920688,-0.04991121599919036
3,ReTa03,3,30.038,Control-derived reference,Re metal,0.5,0.8262226130635608,0.030368758424996006,0.3262226130635608
3,ReTa03,3,30.038,Control-derived reference,ReO2 (Re4+),0.25,0.09012464127459723,0.08882750805619238,-0.15987535872540276
3,ReTa03,3,30.038,Control-derived reference,ReO3 (Re6+),0.15,0.03561213160104873,0.07264023174123838,-0.11438786839895126
3,ReTa03,3,30.038,Control-derived reference,Re2O7 (Re7+),0.1,0.04804061406079322,0.007467942086225797,-0.051959385939206786
4,ReTa03,4,40.051,Control-derived reference,Re metal,0.5,0.8243900111915103,0.031425648730065356,0.32439001119151034
4,ReTa03,4,40.051,Control-derived reference,ReO2 (Re4+),0.25,0.0907704840558198,0.09597633385088379,-0.1592295159441802
4,ReTa03,4,40.051,Control-derived reference,ReO3 (Re6+),0.15,0.035356097483349634,0.0787349647942061,-0.11464390251665035
4,ReTa03,4,40.051,Control-derived reference,Re2O7 (Re7+),0.1,0.049483407269320226,0.007527933763423699,-0.05051659273067978
5,ReTa03,5,50.064,Control-derived reference,Re metal,0.5,0.8263220087197363,0.029980531522232845,0.32632200871973627
5,ReTa03,5,50.064,Control-derived reference,ReO2 (Re4+),0.25,0.08991628133444289,0.09085596940417956,-0.1600837186655571
5,ReTa03,5,50.064,Control-derived reference,ReO3 (Re6+),0.15,0.03536032314840458,0.0751625414510713,-0.11463967685159542
5,ReTa03,5,50.064,Control-derived reference,Re2O7 (Re7+),0.1,0.048401386797416256,0.0075228069371290444,-0.05159861320258375
6,ReTa03,6,60.077,Control-derived reference,Re metal,0.5,0.827393968268549,0.030058544022236417,0.32739396826854905
6,ReTa03,6,60.077,Control-derived reference,ReO2 (Re4+),0.25,0.0895908704633002,0.09199632500632672,-0.16040912953669978
6,ReTa03,6,60.077,Control-derived reference,ReO3 (Re6+),0.15,0.03536274032340596,0.0759270969543061,-0.11463725967659404
6,ReTa03,6,60.077,Control-derived reference,Re2O7 (Re7+),0.1,0.0476524209447447,0.007394396310694615,-0.052347579055255306
7,ReTa03,7,70.09,Control-derived reference,Re metal,0.5,0.8254487754178396,0.03046214245215321,0.32544877541783956
7,ReTa03,7,70.09,Control-derived reference,ReO2 (Re4+),0.25,0.08979567626352397,0.09353856306869537,-0.16020432373647603
7,ReTa03,7,70.09,Control-derived reference,ReO3 (Re6+),0.15,0.03528577225128902,0.07750529086870846,-0.11471422774871098
7,ReTa03,7,70.09,Control-derived reference,Re2O7 (Re7+),0.1,0.04946977606734748,0.007614206068468856,-0.050530223932652524
8,ReTa03,8,80.103,Control-derived reference,Re metal,0.5,0.8276625847449229,0.029086757457828183,0.32766258474492294
8,ReTa03,8,80.103,Control-derived reference,ReO2 (Re4+),0.25,0.08967771415530273,0.08710586436551526,-0.16032228584469727
8,ReTa03,8,80.103,Control-derived reference,ReO3 (Re6+),0.15,0.035522889443760274,0.0719826943655497,-0.11447711055623971
8,ReTa03,8,80.103,Control-derived reference,Re2O7 (Re7+),0.1,0.04713681165601402,0.007365341703968803,-0.052863188343985984
9,ReTa03,9,90.115,Control-derived reference,Re metal,0.5,0.8274842809278624,0.029758922080954937,0.3274842809278624
9,ReTa03,9,90.115,Control-derived reference,ReO2 (Re4+),0.25,0.08909609536702699,0.09218633387053958,-0.160903904632973
9,ReTa03,9,90.115,Control-derived reference,ReO3 (Re6+),0.15,0.035450989009005465,0.0766346149801143,-0.11454901099099453
9,ReTa03,9,90.115,Control-derived reference,Re2O7 (Re7+),0.1,0.04796863469610526,0.007506860415252529,-0.052031365303894746
10,ReTa04,0,0.0,Control-derived reference,Re metal,0.5,0.6902105053768551,0.02152049191640539,0.19021050537685513
10,ReTa04,0,0.0,Control-derived reference,ReO2 (Re4+),0.25,0.20014968201265293,0.03558018410067435,-0.04985031798734707
10,ReTa04,0,0.0,Control-derived reference,ReO3 (Re6+),0.15,0.07212034621463256,0.029372005616557978,-0.07787965378536743
10,ReTa04,0,0.0,Control-derived reference,Re2O7 (Re7+),0.1,0.037519466395859374,0.0071648939362595025,-0.06248053360414063
11,ReTa04,1,10.013,Control-derived reference,Re metal,0.5,0.8222280028179382,0.02424296872130568,0.3222280028179382
11,ReTa04,1,10.013,Control-derived reference,ReO2 (Re4+),0.25,0.08582746857852995,0.0725163861513557,-0.16417253142147004
11,ReTa04,1,10.013,Control-derived reference,ReO3 (Re6+),0.15,0.03722612565524204,0.0623141968140791,-0.11277387434475795
11,ReTa04,1,10.013,Control-derived reference,Re2O7 (Re7+),0.1,0.054718402948289765,0.0075790884364980785,-0.04528159705171024
12,ReTa04,2,20.026,Control-derived reference,Re metal,0.5,0.8202419619485705,0.02587450674169586,0.32024196194857046
12,ReTa04,2,20.026,Control-derived reference,ReO2 (Re4+),0.25,0.08668118547810409,0.0809805816200428,-0.1633188145218959
12,ReTa04,2,20.026,Control-derived reference,ReO3 (Re6+),0.15,0.03614407360264389,0.0694555650332405,-0.1138559263973561
12,ReTa04,2,20.026,Control-derived reference,Re2O7 (Re7+),0.1,0.05693277897068158,0.007761286461693668,-0.043067221029318425
13,ReTa04,3,30.039,Control-derived reference,Re metal,0.5,0.8199423571818744,0.025927406905981214,0.31994235718187436
13,ReTa04,3,30.039,Control-derived reference,ReO2 (Re4+),0.25,0.08642030170799533,0.08055774851124954,-0.16357969829200467
13,ReTa04,3,30.039,Control-derived reference,ReO3 (Re6+),0.15,0.036414254899260964,0.069136132311175,-0.11358574510073903
13,ReTa04,3,30.039,Control-derived reference,Re2O7 (Re7+),0.1,0.057223086210869335,0.007835659788465416,-0.04277691378913067
14,ReTa04,4,40.051,Control-derived reference,Re metal,0.5,0.8191831732391244,0.02610140140473592,0.3191831732391244
14,ReTa04,4,40.051,Control-derived reference,ReO2 (Re4+),0.25,0.08686711412476142,0.08423045933069107,-0.16313288587523858
14,ReTa04,4,40.051,Control-derived reference,ReO3 (Re6+),0.15,0.03638785611538985,0.07241375915951544,-0.11361214388461015
14,ReTa04,4,40.051,Control-derived reference,Re2O7 (Re7+),0.1,0.057561856520724264,0.00774031426166647,-0.04243814347927574
15,ReTa04,5,50.063,Control-derived reference,Re metal,0.5,0.8202313917357361,0.02596096697188265,0.3202313917357361
15,ReTa04,5,50.063,Control-derived reference,ReO2 (Re4+),0.25,0.08585452254074358,0.08681096684481864,-0.16414547745925642
15,ReTa04,5,50.063,Control-derived reference,ReO3 (Re6+),0.15,0.03682243884234737,0.07538061818764885,-0.11317756115765262
15,ReTa04,5,50.063,Control-derived reference,Re2O7 (Re7+),0.1,0.057091646881172936,0.007841891515309684,-0.04290835311882707
16,ReTa04,6,60.076,Control-derived reference,Re metal,0.5,0.8208250484656993,0.026351668846274635,0.32082504846569926
16,ReTa04,6,60.076,Control-derived reference,ReO2 (Re4+),0.25,0.08573841983782764,0.08824555757638844,-0.16426158016217235
16,ReTa04,6,60.076,Control-derived reference,ReO3 (Re6+),0.15,0.03658048415709367,0.07634107123734739,-0.11341951584290633
16,ReTa04,6,60.076,Control-derived reference,Re2O7 (Re7+),0.1,0.056856047539379506,0.0078026522193441914,-0.0431439524606205
17,ReTa04,7,70.089,Control-derived reference,Re metal,0.5,0.8189225184315585,0.026939313699145814,0.3189225184315585
17,ReTa04,7,70.089,Control-derived reference,ReO2 (Re4+),0.25,0.08533156627577783,0.09202725403125941,-0.16466843372422219
17,ReTa04,7,70.089,Control-derived reference,ReO3 (Re6+),0.15,0.037274882136607,0.07997244201555138,-0.112725117863393
17,ReTa04,7,70.089,Control-derived reference,Re2O7 (Re7+),0.1,0.05847103315605669,0.008020363566753069,-0.04152896684394332
18,ReTa04,8,80.101,Control-derived reference,Re metal,0.5,0.8200149586959372,0.02652494200760496,0.3200149586959372
18,ReTa04,8,80.101,Control-derived reference,ReO2 (Re4+),0.25,0.08664164601944843,0.08576647099970647,-0.16335835398055157
18,ReTa04,8,80.101,Control-derived reference,ReO3 (Re6+),0.15,0.0352039573424538,0.07337575421416585,-0.1147960426575462
18,ReTa04,8,80.101,Control-derived reference,Re2O7 (Re7+),0.1,0.058139437942160505,0.007709830367123511,-0.0418605620578395
19,ReTa04,9,90.114,Control-derived reference,Re metal,0.5,0.823391904678934,0.02458608098364614,0.323391904678934
19,ReTa04,9,90.114,Control-derived reference,ReO2 (Re4+),0.25,0.08563360427081958,0.07467531806829314,-0.16436639572918044
19,ReTa04,9,90.114,Control-derived reference,ReO3 (Re6+),0.15,0.036909735052659,0.06409332985721593,-0.113090264947341
19,ReTa04,9,90.114,Control-derived reference,Re2O7 (Re7+),0.1,0.05406475599758749,0.007531233110851393,-0.045935244002412515

File: tare_analysis/results/2026-04-02_09-50-20_ETCH/csv/re4f_thickness_depth_profile.csv
sample,etchlevel,etchtime,depth_order,oxide_thickness_nm,thickness_err_nm
ReTa03,0,0.0,0,1.0304527813083053,0.12618920753124535
ReTa03,1,10.013,1,0.6090309970979465,0.35927642845534796
ReTa03,2,20.026,2,0.6212504457548906,0.38994757952481296
ReTa03,3,30.038,3,0.6135740434593343,0.3664958733933312
ReTa03,4,40.051,4,0.6206395985324833,0.3962616643983288
ReTa03,5,50.064,5,0.6131912303561886,0.37654521386986023
ReTa03,6,60.077,6,0.6090653171953438,0.38089524064353825
ReTa03,7,70.09,7,0.6165558295265131,0.3878389691276348
ReTa03,8,80.103,8,0.6080321831669494,0.36093750189450174
ReTa03,9,90.115,9,0.6087179291462236,0.38280647816829066
ReTa04,0,0.0,0,1.1812924263512004,0.14933587128241477
ReTa04,1,10.013,1,0.6289934302818894,0.305531915677129
ReTa04,2,20.026,2,0.6366848383444861,0.34064157791228256
ReTa04,3,30.039,3,0.6378465879842896,0.3389757126293857
ReTa04,4,40.051,4,0.6407921233360652,0.3545226710096673
ReTa04,5,50.063,5,0.6367258189545868,0.3669098311218707
ReTa04,6,60.076,6,0.6344249564318424,0.3723660886048056
ReTa04,7,70.089,7,0.6418039990344451,0.38895250095234396
ReTa04,8,80.101,8,0.6375650326180333,0.3602387685998856
ReTa04,9,90.114,9,0.6244937427367219,0.31442550414872117

File: tare_analysis/results/2026-04-02_09-50-20_ETCH/csv/ta4f_amplitude_comparison.csv
index,sample,etchlevel,etchtime,reference_profile,species,expected_amp,fitted_amp,stderr,delta
0,ReTa03,0,0.0,Control-derived reference,Ta metal,0.2,0.09080924093473032,0.0,-0.10919075906526969
0,ReTa03,0,0.0,Control-derived reference,Ta interface,0.05,0.10897108912167634,0.0,0.05897108912167634
0,ReTa03,0,0.0,Control-derived reference,Ta alloy,0.05,0.051627231841470125,0.0,0.0016272318414701226
0,ReTa03,0,0.0,Control-derived reference,Ta+1,0.05,0.3114989246085307,0.0,0.2614989246085307
0,ReTa03,0,0.0,Control-derived reference,Ta+3,0.1,9.3443371705925e-15,0.0,-0.09999999999999067
0,ReTa03,0,0.0,Control-derived reference,Ta+5 (Ta2O5),0.55,0.4370935134935831,0.0,-0.11290648650641694
1,ReTa03,1,10.013,Control-derived reference,Ta metal,0.2,0.08859735378291791,0.05504199742073718,-0.1114026462170821
1,ReTa03,1,10.013,Control-derived reference,Ta interface,0.05,0.10631682453950146,0.07692758463123268,0.05631682453950146
1,ReTa03,1,10.013,Control-derived reference,Ta alloy,0.05,0.11593821730056413,0.015765173897819625,0.06593821730056412
1,ReTa03,1,10.013,Control-derived reference,Ta+1,0.05,0.4916438455239368,0.06659770007307945,0.4416438455239368
1,ReTa03,1,10.013,Control-derived reference,Ta+3,0.1,0.16070220186270812,0.006594257669659114,0.06070220186270811
1,ReTa03,1,10.013,Control-derived reference,Ta+5 (Ta2O5),0.55,0.03680155699037164,0.004076959996132875,-0.5131984430096284
2,ReTa03,2,20.026,Control-derived reference,Ta metal,0.2,0.08897366787063267,0.05586989860996781,-0.11102633212936734
2,ReTa03,2,20.026,Control-derived reference,Ta interface,0.05,0.10676840144475727,0.08454822099673569,0.05676840144475727
2,ReTa03,2,20.026,Control-derived reference,Ta alloy,0.05,0.09461360770839684,0.012596658660961556,0.04461360770839684
2,ReTa03,2,20.026,Control-derived reference,Ta+1,0.05,0.5338420072237863,0.06966104482266662,0.4838420072237863
2,ReTa03,2,20.026,Control-derived reference,Ta+3,0.1,0.14230069696317732,0.006239831938948476,0.042300696963177314
2,ReTa03,2,20.026,Control-derived reference,Ta+5 (Ta2O5),0.55,0.033501618789249656,0.0038272253785081064,-0.5164983812107504
3,ReTa03,3,30.038,Control-derived reference,Ta metal,0.2,0.09285092566501325,0.05508287624816007,-0.10714907433498676
3,ReTa03,3,30.038,Control-derived reference,Ta interface,0.05,0.106973376446992,0.08541500108407793,0.05697337644699199
3,ReTa03,3,30.038,Control-derived reference,Ta alloy,0.05,0.09532330478413405,0.01254317181331721,0.045323304784134044
3,ReTa03,3,30.038,Control-derived reference,Ta+1,0.05,0.5348668822349599,0.06938213872803306,0.48486688223495994
3,ReTa03,3,30.038,Control-derived reference,Ta+3,0.1,0.13942743960474047,0.0061566066999165885,0.03942743960474046
3,ReTa03,3,30.038,Control-derived reference,Ta+5 (Ta2O5),0.55,0.030558071264160297,0.003701976682739083,-0.5194419287358397
4,ReTa03,4,40.051,Control-derived reference,Ta metal,0.2,0.09943972615933946,0.0525274559209791,-0.10056027384066055
4,ReTa03,4,40.051,Control-derived reference,Ta interface,0.05,0.10684031535596096,0.08613788435670822,0.05684031535596096
4,ReTa03,4,40.051,Control-derived reference,Ta alloy,0.05,0.09243853242825041,0.011973515342517881,0.04243853242825041
4,ReTa03,4,40.051,Control-derived reference,Ta+1,0.05,0.5342015767798047,0.0685298592140824,0.48420157677980474
4,ReTa03,4,40.051,Control-derived reference,Ta+3,0.1,0.1375410349045684,0.005901623683721625,0.03754103490456839
4,ReTa03,4,40.051,Control-derived reference,Ta+5 (Ta2O5),0.55,0.029538814372075943,0.003556298388923778,-0.5204611856279241
5,ReTa03,5,50.064,Control-derived reference,Ta metal,0.2,0.09575315131799282,0.05572679964255979,-0.10424684868200719
5,ReTa03,5,50.064,Control-derived reference,Ta interface,0.05,0.10714614469603438,0.09070877520113058,0.05714614469603438
5,ReTa03,5,50.064,Control-derived reference,Ta alloy,0.05,0.09213707058150207,0.012630011945021016,0.04213707058150207
5,ReTa03,5,50.064,Control-derived reference,Ta+1,0.05,0.5357307234801718,0.07252693319513197,0.4857307234801718
5,ReTa03,5,50.064,Control-derived reference,Ta+3,0.1,0.13715823234898297,0.006185857818971964,0.03715823234898297
5,ReTa03,5,50.064,Control-derived reference,Ta+5 (Ta2O5),0.55,0.032074677575315874,0.003804448679655944,-0.5179253224246841
6,ReTa03,6,60.077,Control-derived reference,Ta metal,0.2,0.10016404974456204,0.05505802786790512,-0.09983595025543797
6,ReTa03,6,60.077,Control-derived reference,Ta interface,0.05,0.10667316488889868,0.08745012637850473,0.056673164888898675
6,ReTa03,6,60.077,Control-derived reference,Ta alloy,0.05,0.09392058563453998,0.012308779790920977,0.043920585634539974
6,ReTa03,6,60.077,Control-derived reference,Ta+1,0.05,0.5333658244444933,0.06934776866549493,0.48336582444449333
6,ReTa03,6,60.077,Control-derived reference,Ta+3,0.1,0.13578030614518932,0.005939347856864159,0.03578030614518932
6,ReTa03,6,60.077,Control-derived reference,Ta+5 (Ta2O5),0.55,0.03009606914231662,0.003606064511437045,-0.5199039308576834
7,ReTa03,7,70.09,Control-derived reference,Ta metal,0.2,0.09986533262093045,0.05588834289221691,-0.10013466737906956
7,ReTa03,7,70.09,Control-derived reference,Ta interface,0.05,0.1068519499957857,0.08752239909976885,0.0568519499957857
7,ReTa03,7,70.09,Control-derived reference,Ta alloy,0.05,0.09290399744159468,0.012273059594893809,0.04290399744159468
7,ReTa03,7,70.09,Control-derived reference,Ta+1,0.05,0.5342597499789284,0.06981147349145705,0.48425974997892846
7,ReTa03,7,70.09,Control-derived reference,Ta+3,0.1,0.13778358648736,0.005962995836374196,0.037783586487359994
7,ReTa03,7,70.09,Control-derived reference,Ta+5 (Ta2O5),0.55,0.02833538347540065,0.003596707796115609,-0.5216646165245994
8,ReTa03,8,80.103,Control-derived reference,Ta metal,0.2,0.09960434444346489,0.05629763650799854,-0.10039565555653512
8,ReTa03,8,80.103,Control-derived reference,Ta interface,0.05,0.10684943893741045,0.08732920201531555,0.05684943893741044
8,ReTa03,8,80.103,Control-derived reference,Ta alloy,0.05,0.0911913159370951,0.011943373678912642,0.0411913159370951
8,ReTa03,8,80.103,Control-derived reference,Ta+1,0.05,0.5342471946870522,0.0692066749126745,0.4842471946870522
8,ReTa03,8,80.103,Control-derived reference,Ta+3,0.1,0.13707214105075327,0.005860587404330588,0.037072141050753266
8,ReTa03,8,80.103,Control-derived reference,Ta+5 (Ta2O5),0.55,0.03103556494422406,0.003602212268226024,-0.5189644350557759
9,ReTa03,9,90.115,Control-derived reference,Ta metal,0.2,0.09935643695787473,0.05610773567902541,-0.10064356304212528
9,ReTa03,9,90.115,Control-derived reference,Ta interface,0.05,0.10706399528935992,0.08891948086384394,0.05706399528935992
9,ReTa03,9,90.115,Control-derived reference,Ta alloy,0.05,0.08988463019518293,0.011949835155524197,0.03988463019518293
9,ReTa03,9,90.115,Control-derived reference,Ta+1,0.05,0.5353199764467995,0.07056850141827965,0.48531997644679953
9,ReTa03,9,90.115,Control-derived reference,Ta+3,0.1,0.13784026182294176,0.0059274610568497196,0.037840261822941756
9,ReTa03,9,90.115,Control-derived reference,Ta+5 (Ta2O5),0.55,0.03053469928784107,0.0036515394318638377,-0.519465300712159
10,ReTa04,0,0.0,Control-derived reference,Ta metal,0.2,0.09038020765340718,0.0,-0.10961979234659283
10,ReTa04,0,0.0,Control-derived reference,Ta interface,0.05,0.10845624918408858,0.0,0.05845624918408858
10,ReTa04,0,0.0,Control-derived reference,Ta alloy,0.05,0.039934559461966466,0.0,-0.010065440538033536
10,ReTa04,0,0.0,Control-derived reference,Ta+1,0.05,0.2651738048550532,0.0,0.21517380485505322
10,ReTa04,0,0.0,Control-derived reference,Ta+3,0.1,3.317227370949387e-15,0.0,-0.09999999999999669
10,ReTa04,0,0.0,Control-derived reference,Ta+5 (Ta2O5),0.55,0.4960551788454813,0.0,-0.05394482115451876
11,ReTa04,1,10.013,Control-derived reference,Ta metal,0.2,0.09692551043450297,0.08008567341991837,-0.10307448956549704
11,ReTa04,1,10.013,Control-derived reference,Ta interface,0.05,0.10650021321892436,0.0827397671930689,0.05650021321892436
11,ReTa04,1,10.013,Control-derived reference,Ta alloy,0.05,0.07248177435468467,0.009290113970123453,0.022481774354684667
11,ReTa04,1,10.013,Control-derived reference,Ta+1,0.05,0.5325010660946218,0.061755831482898156,0.4825010660946218
11,ReTa04,1,10.013,Control-derived reference,Ta+3,0.1,0.15854245593924954,0.005168810462432672,0.05854245593924953
11,ReTa04,1,10.013,Control-derived reference,Ta+5 (Ta2O5),0.55,0.0330489799580167,0.0032917411490387947,-0.5169510200419833
12,ReTa04,2,20.026,Control-derived reference,Ta metal,0.2,0.10243976899382586,0.08172357094850713,-0.09756023100617416
12,ReTa04,2,20.026,Control-derived reference,Ta interface,0.05,0.10676119077147918,0.08785773200660914,0.056761190771479175
12,ReTa04,2,20.026,Control-derived reference,Ta alloy,0.05,0.07263322727896611,0.00909755370162499,0.022633227278966106
12,ReTa04,2,20.026,Control-derived reference,Ta+1,0.05,0.5338059538573959,0.06338138617762022,0.48380595385739594
12,ReTa04,2,20.026,Control-derived reference,Ta+3,0.1,0.1508138592156636,0.004963283498547299,0.05081385921566359
12,ReTa04,2,20.026,Control-derived reference,Ta+5 (Ta2O5),0.55,0.0335459998826694,0.0032469466740196145,-0.5164540001173307
13,ReTa04,3,30.039,Control-derived reference,Ta metal,0.2,0.10641978732988845,0.08191414472147318,-0.09358021267011156
13,ReTa04,3,30.039,Control-derived reference,Ta interface,0.05,0.10651296127937053,0.08998633161299412,0.05651296127937053
13,ReTa04,3,30.039,Control-derived reference,Ta alloy,0.05,0.07398885919878555,0.009055129008292391,0.023988859198785545
13,ReTa04,3,30.039,Control-derived reference,Ta+1,0.05,0.5325648063968527,0.06365340459514342,0.4825648063968527
13,ReTa04,3,30.039,Control-derived reference,Ta+3,0.1,0.14748491235475003,0.004898940544337337,0.047484912354750025
13,ReTa04,3,30.039,Control-derived reference,Ta+5 (Ta2O5),0.55,0.03302867344035272,0.0032238069953473975,-0.5169713265596473
14,ReTa04,4,40.051,Control-derived reference,Ta metal,0.2,0.10801659250853535,0.07893390600329908,-0.09198340749146466
14,ReTa04,4,40.051,Control-derived reference,Ta interface,0.05,0.1066186321397227,0.09224803708999252,0.056618632139722694
14,ReTa04,4,40.051,Control-derived reference,Ta alloy,0.05,0.07213440603750187,0.009317548289596345,0.022134406037501872
14,ReTa04,4,40.051,Control-derived reference,Ta+1,0.05,0.5330931606986136,0.06603979644399749,0.4830931606986136
14,ReTa04,4,40.051,Control-derived reference,Ta+3,0.1,0.1471496785920313,0.00500931713586456,0.047149678592031286
14,ReTa04,4,40.051,Control-derived reference,Ta+5 (Ta2O5),0.55,0.032987530023595175,0.0033198688907315177,-0.5170124699764048
15,ReTa04,5,50.063,Control-derived reference,Ta metal,0.2,0.10394264138241363,0.07924996286305919,-0.09605735861758638
15,ReTa04,5,50.063,Control-derived reference,Ta interface,0.05,0.10658349806881405,0.09176067682486463,0.05658349806881405
15,ReTa04,5,50.063,Control-derived reference,Ta alloy,0.05,0.07418462945753108,0.009439377680930753,0.02418462945753108
15,ReTa04,5,50.063,Control-derived reference,Ta+1,0.05,0.5329174903440702,0.06633292111467945,0.4829174903440702
15,ReTa04,5,50.063,Control-derived reference,Ta+3,0.1,0.1486653715347668,0.005070625583544592,0.0486653715347668
15,ReTa04,5,50.063,Control-derived reference,Ta+5 (Ta2O5),0.55,0.033706369212404184,0.0033407130694138388,-0.5162936307875958
16,ReTa04,6,60.076,Control-derived reference,Ta metal,0.2,0.10917295718225732,0.0746088453038147,-0.09082704281774269
16,ReTa04,6,60.076,Control-derived reference,Ta interface,0.05,0.10650645615089663,0.09020806976260042,0.056506456150896625
16,ReTa04,6,60.076,Control-derived reference,Ta alloy,0.05,0.07109860145489573,0.008937924738413996,0.021098601454895727
16,ReTa04,6,60.076,Control-derived reference,Ta+1,0.05,0.532532280754502,0.06464359949146474,0.482532280754502
16,ReTa04,6,60.076,Control-derived reference,Ta+3,0.1,0.14847778453128016,0.004894517862158979,0.048477784531280155
16,ReTa04,6,60.076,Control-derived reference,Ta+5 (Ta2O5),0.55,0.03221191992616822,0.0032010044417356194,-0.5177880800738318
17,ReTa04,7,70.089,Control-derived reference,Ta metal,0.2,0.10529561076472896,0.08404419530909679,-0.09470438923527105
17,ReTa04,7,70.089,Control-derived reference,Ta interface,0.05,0.10670395884503586,0.09190988744672926,0.05670395884503586
17,ReTa04,7,70.089,Control-derived reference,Ta alloy,0.05,0.07332930721906387,0.00934695577573425,0.02332930721906387
17,ReTa04,7,70.089,Control-derived reference,Ta+1,0.05,0.5335197940168204,0.06536989626808835,0.4835197940168204
17,ReTa04,7,70.089,Control-derived reference,Ta+3,0.1,0.14757532179318159,0.0050827206824465496,0.04757532179318158
17,ReTa04,7,70.089,Control-derived reference,Ta+5 (Ta2O5),0.55,0.033576007361169426,0.0033248357589286213,-0.5164239926388307
18,ReTa04,8,80.101,Control-derived reference,Ta metal,0.2,0.10980855958502085,0.07806193871641093,-0.09019144041497916
18,ReTa04,8,80.101,Control-derived reference,Ta interface,0.05,0.10646092631047531,0.0910436420452068,0.05646092631047531
18,ReTa04,8,80.101,Control-derived reference,Ta alloy,0.05,0.07133932591054863,0.008910167004741884,0.02133932591054863
18,ReTa04,8,80.101,Control-derived reference,Ta+1,0.05,0.5323046315523765,0.06423896301090361,0.4823046315523765
18,ReTa04,8,80.101,Control-derived reference,Ta+3,0.1,0.14861146275524145,0.004885135049752516,0.04861146275524145
18,ReTa04,8,80.101,Control-derived reference,Ta+5 (Ta2O5),0.55,0.031475093886337305,0.0031906258869901674,-0.5185249061136628
19,ReTa04,9,90.114,Control-derived reference,Ta metal,0.2,0.10848608300374668,0.08184049693372895,-0.09151391699625333
19,ReTa04,9,90.114,Control-derived reference,Ta interface,0.05,0.1065525649593541,0.09334233169508113,0.056552564959354096
19,ReTa04,9,90.114,Control-derived reference,Ta alloy,0.05,0.07198991211449841,0.00926210745092558,0.02198991211449841
19,ReTa04,9,90.114,Control-derived reference,Ta+1,0.05,0.5327628247967705,0.06613041541213259,0.4827628247967705
19,ReTa04,9,90.114,Control-derived reference,Ta+3,0.1,0.147981071956302,0.005074734278446117,0.047981071956301996
19,ReTa04,9,90.114,Control-derived reference,Ta+5 (Ta2O5),0.55,0.03222754316932834,0.003315046267671715,-0.5177724568306717
