Repository: dandan002/TaRe-Analysis-Code

## Analysis of Tantalum Rhenium Alloys for Use in Superconducting Qubits
This is the companion repository for the thesis with the same title submitted to Princeton University on 04/13/2026. This includes basic SEM images in the SEM directory, a full XPS analysis suite in tare_analysis, the full thesis .tex build in thesis_document, and a phased-buildout of an XRD_analysis pipeline in XRD_analysis, although actual XRD analysis was done through software in provided by the Princeton Imaging and Analysis Center.

In detail:
- The papers directory contains a subset of the literature cited in the thesis.
- tare_analysis contains a full analysis pipeline fashioned from an inherited Tantalum-only analysis pipeline (tool calls from a python notebook, retired due to instability and issues with determinism). Expected Rhenium and Tantalum spectra were added/edited using references from Greiner and other sources. The data used was taken on a ThermoFisher K-Alpha XPS machine.
- XRD_analysis contains a partially-built (unused) XRD analysis pipeline that depends on a local GSAS-II installation in addition to a .env file with a materials project API key (free!). While it turned into an unusable debacle of a codebase, further development is encouraged if only as a lesson in bad coding practices. The data referenced was taken on a Bruker D8 Discover XRD, but final analysis was done on accompanying software provided by Princeton's Imaging and Analysis Center.
- SEM contains scanning electron microscope images taken on a Verios XHR Low-Voltage SEM.
- thesis_document is the full thesis in .tex form with accompanying figures and dependencies copied over from other parts of the repository.

## Usage
Data should be put in tare_analysis/data exported as an .xlsx file from any ThermoFisher K-Alpha or Nexsa series XPS machine; all analysis is orchestrated from the main.py file for surface scans, etch_main.py for etched scans.

## Disclosures
While most of the code was written and/or formatted by hand, figure styling and python tests were written with the assistance of Anthropic's Claude Sonnet 4.5/4.6 models. Only XRD_analysis was written through heavy tool usage during planning and execution, but results were omitted in the final research in favor of analysis done through provided tools.

The author acknowledges the use of the Imaging and Analysis Center (IAC) operated by the Princeton Materials Institute at Princeton University, which is supported in part by the Princeton Center for Complex Materials (PCCM), a National Science Foundation (NSF) Materials Research Science and Engineering Center (MRSEC; DMR-2011750).

File: tare_analysis/results/2026-04-02_09-55-43_ETCH/csv/re4f_amplitude_comparison.csv
index,sample,etchlevel,etchtime,reference_profile,species,expected_amp,fitted_amp,stderr,delta
0,ReTa03,0,0.0,Control-derived reference,Re metal,0.5,0.7241959499349043,0.02214984739320412,0.22419594993490433
0,ReTa03,0,0.0,Control-derived reference,ReO2 (Re4+),0.25,0.1857364532068375,0.03134265573857394,-0.06426354679316251
0,ReTa03,0,0.0,Control-derived reference,ReO3 (Re6+),0.15,0.05523679847824542,0.022702394421513186,-0.09476320152175458
0,ReTa03,0,0.0,Control-derived reference,Re2O7 (Re7+),0.1,0.034830798380012795,0.006419190181847449,-0.06516920161998721
1,ReTa03,1,10.013,Control-derived reference,Re metal,0.5,0.8274028900197686,0.030173436413618478,0.32740289001976863
1,ReTa03,1,10.013,Control-derived reference,ReO2 (Re4+),0.25,0.08995483775270154,0.08713251354314647,-0.16004516224729848
1,ReTa03,1,10.013,Control-derived reference,ReO3 (Re6+),0.15,0.034362863999402644,0.07109509087983522,-0.11563713600059736
1,ReTa03,1,10.013,Control-derived reference,Re2O7 (Re7+),0.1,0.04827940822812719,0.007506658881274619,-0.05172059177187282
2,ReTa03,2,20.026,Control-derived reference,Re metal,0.5,0.8242317465454618,0.03158021864676465,0.32423174654546183
2,ReTa03,2,20.026,Control-derived reference,ReO2 (Re4+),0.25,0.09050377720233257,0.09447202274279858,-0.15949622279766743
2,ReTa03,2,20.026,Control-derived reference,ReO3 (Re6+),0.15,0.035175692075296555,0.07741305915454212,-0.11482430792470344
2,ReTa03,2,20.026,Control-derived reference,Re2O7 (Re7+),0.1,0.05008878417690914,0.007692783926805948,-0.04991121582309087
3,ReTa03,3,30.038,Control-derived reference,Re metal,0.5,0.826222612670414,0.030368758443343333,0.32622261267041397
3,ReTa03,3,30.038,Control-derived reference,ReO2 (Re4+),0.25,0.09012464220314986,0.08882750633038762,-0.15987535779685014
3,ReTa03,3,30.038,Control-derived reference,ReO3 (Re6+),0.15,0.03561213094954165,0.07264022839176522,-0.11438786905045834
3,ReTa03,3,30.038,Control-derived reference,Re2O7 (Re7+),0.1,0.04804061417689456,0.007467942027974052,-0.05195938582310545
4,ReTa03,4,40.051,Control-derived reference,Re metal,0.5,0.8243900111559964,0.031425648174996317,0.3243900111559964
4,ReTa03,4,40.051,Control-derived reference,ReO2 (Re4+),0.25,0.09077048431778133,0.09597633592855585,-0.15922951568221866
4,ReTa03,4,40.051,Control-derived reference,ReO3 (Re6+),0.15,0.035356097187683115,0.07873496534055595,-0.11464390281231687
4,ReTa03,4,40.051,Control-derived reference,Re2O7 (Re7+),0.1,0.049483407338539204,0.007527933699038911,-0.0505165926614608
5,ReTa03,5,50.064,Control-derived reference,Re metal,0.5,0.8263220081637456,0.029980532856196132,0.32632200816374557
5,ReTa03,5,50.064,Control-derived reference,ReO2 (Re4+),0.25,0.08991628292639946,0.09085596436033565,-0.16008371707360053
5,ReTa03,5,50.064,Control-derived reference,ReO3 (Re6+),0.15,0.03536032191434148,0.07516253481657911,-0.11463967808565852
5,ReTa03,5,50.064,Control-derived reference,Re2O7 (Re7+),0.1,0.048401386995513516,0.007522806903392148,-0.05159861300448649
6,ReTa03,6,60.077,Control-derived reference,Re metal,0.5,0.8273939685948469,0.030058541210305115,0.32739396859484693
6,ReTa03,6,60.077,Control-derived reference,ReO2 (Re4+),0.25,0.08959086962504373,0.09199632457912037,-0.16040913037495627
6,ReTa03,6,60.077,Control-derived reference,ReO3 (Re6+),0.15,0.035362740964104925,0.07592710104698361,-0.11463725903589507
6,ReTa03,6,60.077,Control-derived reference,Re2O7 (Re7+),0.1,0.047652420816004355,0.007394396492519445,-0.05234757918399565
7,ReTa03,7,70.09,Control-derived reference,Re metal,0.5,0.8254487750958118,0.030462142995707785,0.3254487750958118
7,ReTa03,7,70.09,Control-derived reference,ReO2 (Re4+),0.25,0.08979567708051972,0.09353856760874611,-0.16020432291948028
7,ReTa03,7,70.09,Control-derived reference,ReO3 (Re6+),0.15,0.03528577158648227,0.07750529519305266,-0.11471422841351772
7,ReTa03,7,70.09,Control-derived reference,Re2O7 (Re7+),0.1,0.049469776237186076,0.00761420599998442,-0.05053022376281393
8,ReTa03,8,80.103,Control-derived reference,Re metal,0.5,0.8276625842724434,0.029086755882674613,0.32766258427244344
8,ReTa03,8,80.103,Control-derived reference,ReO2 (Re4+),0.25,0.08967771539007428,0.08710585677302463,-0.1603222846099257
8,ReTa03,8,80.103,Control-derived reference,ReO3 (Re6+),0.15,0.035522888455171854,0.07198268695721051,-0.11447711154482815
8,ReTa03,8,80.103,Control-derived reference,Re2O7 (Re7+),0.1,0.04713681188231044,0.007365341753053628,-0.052863188117689565
9,ReTa03,9,90.115,Control-derived reference,Re metal,0.5,0.827484280871437,0.029758919850130974,0.327484280871437
9,ReTa03,9,90.115,Control-derived reference,ReO2 (Re4+),0.25,0.08909609554192222,0.09218632303841319,-0.16090390445807778
9,ReTa03,9,90.115,Control-derived reference,ReO3 (Re6+),0.15,0.03545098893169252,0.0766346074549142,-0.11454901106830748
9,ReTa03,9,90.115,Control-derived reference,Re2O7 (Re7+),0.1,0.04796863465494828,0.00750686043506522,-0.052031365345051726
10,ReTa04,0,0.0,Control-derived reference,Re metal,0.5,0.6902110093766755,0.021520260505832247,0.19021100937667546
10,ReTa04,0,0.0,Control-derived reference,ReO2 (Re4+),0.25,0.20015040079052382,0.035578331992288846,-0.04984959920947618
10,ReTa04,0,0.0,Control-derived reference,ReO3 (Re6+),0.15,0.07211900320527458,0.02937021650572563,-0.07788099679472542
10,ReTa04,0,0.0,Control-derived reference,Re2O7 (Re7+),0.1,0.037519586627526254,0.0071648584271788,-0.06248041337247375
11,ReTa04,1,10.013,Control-derived reference,Re metal,0.5,0.8222280042494717,0.02424296915747448,0.32222800424947173
11,ReTa04,1,10.013,Control-derived reference,ReO2 (Re4+),0.25,0.08582746389929187,0.0725164152380825,-0.16417253610070814
11,ReTa04,1,10.013,Control-derived reference,ReO3 (Re6+),0.15,0.03722612953868823,0.06231422670470129,-0.11277387046131176
11,ReTa04,1,10.013,Control-derived reference,Re2O7 (Re7+),0.1,0.05471840231254823,0.0075790888464171095,-0.045281597687451776
12,ReTa04,2,20.026,Control-derived reference,Re metal,0.5,0.8202419615320469,0.025874507495946893,0.32024196153204687
12,ReTa04,2,20.026,Control-derived reference,ReO2 (Re4+),0.25,0.0866811864302436,0.08098057844504344,-0.16331881356975642
12,ReTa04,2,20.026,Control-derived reference,ReO3 (Re6+),0.15,0.03614407293022662,0.06945556149191683,-0.11385592706977338
12,ReTa04,2,20.026,Control-derived reference,Re2O7 (Re7+),0.1,0.0569327791074829,0.0077612863360895816,-0.043067220892517105
13,ReTa04,3,30.039,Control-derived reference,Re metal,0.5,0.8199423569033899,0.025927406821475936,0.3199423569033899
13,ReTa04,3,30.039,Control-derived reference,ReO2 (Re4+),0.25,0.08642030227055973,0.08055774725034374,-0.16357969772944025
13,ReTa04,3,30.039,Control-derived reference,ReO3 (Re6+),0.15,0.03641425451179326,0.06913613231295306,-0.11358574548820674
13,ReTa04,3,30.039,Control-derived reference,Re2O7 (Re7+),0.1,0.05722308631425704,0.007835659940641573,-0.04277691368574296
14,ReTa04,4,40.051,Control-derived reference,Re metal,0.5,0.8191831737711361,0.026101401586521387,0.31918317377113614
14,ReTa04,4,40.051,Control-derived reference,ReO2 (Re4+),0.25,0.08686711228037945,0.08423047218030122,-0.16313288771962053
14,ReTa04,4,40.051,Control-derived reference,ReO3 (Re6+),0.15,0.03638785760167947,0.07241377223860532,-0.11361214239832051
14,ReTa04,4,40.051,Control-derived reference,Re2O7 (Re7+),0.1,0.05756185634680488,0.007740314336906934,-0.04243814365319513
15,ReTa04,5,50.063,Control-derived reference,Re metal,0.5,0.8202313921889879,0.025960965480455837,0.3202313921889879
15,ReTa04,5,50.063,Control-derived reference,ReO2 (Re4+),0.25,0.08585452120096282,0.08681097577998648,-0.16414547879903718
15,ReTa04,5,50.063,Control-derived reference,ReO3 (Re6+),0.15,0.03682243985625438,0.07538062758532796,-0.11317756014374561
15,ReTa04,5,50.063,Control-derived reference,Re2O7 (Re7+),0.1,0.05709164675379489,0.007841891565607923,-0.042908353246205115
16,ReTa04,6,60.076,Control-derived reference,Re metal,0.5,0.8208250485143398,0.026351668741514442,0.3208250485143398
16,ReTa04,6,60.076,Control-derived reference,ReO2 (Re4+),0.25,0.08573841955921493,0.08824555609276334,-0.16426158044078507
16,ReTa04,6,60.076,Control-derived reference,ReO3 (Re6+),0.15,0.03658048433873281,0.0763410690572274,-0.11341951566126718
16,ReTa04,6,60.076,Control-derived reference,Re2O7 (Re7+),0.1,0.05685604758771252,0.0078026522512102976,-0.04314395241228749
17,ReTa04,7,70.089,Control-derived reference,Re metal,0.5,0.8189225180230828,0.02693931363074304,0.3189225180230828
17,ReTa04,7,70.089,Control-derived reference,ReO2 (Re4+),0.25,0.08533156730014758,0.09202724443787007,-0.16466843269985243
17,ReTa04,7,70.089,Control-derived reference,ReO3 (Re6+),0.15,0.037274881473248186,0.07997243109448038,-0.11272511852675181
17,ReTa04,7,70.089,Control-derived reference,Re2O7 (Re7+),0.1,0.05847103320352136,0.008020363384928187,-0.04152896679647865
18,ReTa04,8,80.101,Control-derived reference,Re metal,0.5,0.8200149586002661,0.02652494326900853,0.3200149586002661
18,ReTa04,8,80.101,Control-derived reference,ReO2 (Re4+),0.25,0.08664164643887291,0.08576647476075429,-0.1633583535611271
18,ReTa04,8,80.101,Control-derived reference,ReO3 (Re6+),0.15,0.03520395689826815,0.07337575667409242,-0.11479604310173185
18,ReTa04,8,80.101,Control-derived reference,Re2O7 (Re7+),0.1,0.05813943806259293,0.0077098304016618635,-0.04186056193740707
19,ReTa04,9,90.114,Control-derived reference,Re metal,0.5,0.8233919046925772,0.024586082836832775,0.32339190469257717
19,ReTa04,9,90.114,Control-derived reference,ReO2 (Re4+),0.25,0.0856336042187047,0.07467532570532939,-0.1643663957812953
19,ReTa04,9,90.114,Control-derived reference,ReO3 (Re6+),0.15,0.03690973519916949,0.06409333289293351,-0.11309026480083051
19,ReTa04,9,90.114,Control-derived reference,Re2O7 (Re7+),0.1,0.05406475588954871,0.007531233169299141,-0.045935244110451294

File: tare_analysis/results/2026-04-02_09-55-43_ETCH/csv/re4f_area_fractions.csv
index,sample,etchlevel,etchtime,Re_metal_frac,Re_metal_err,ReO2_frac,ReO2_err,ReO3_frac,ReO3_err,Re2O7_frac,Re2O7_err
0,ReTa03,0,0.0,0.7241959499349043,0.021534006971972313,0.1857364532068375,0.03180073621462575,0.05523679847824542,0.022214084354696195,0.034830798380012795,0.006591753590604534
1,ReTa03,1,10.013,0.8274028900197686,0.028585068398578592,0.08995483775270154,0.08738954424512445,0.034362863999402644,0.07091272130326418,0.04827940822812719,0.00772507699923673
2,ReTa03,2,20.026,0.8242317465454618,0.02993769199683291,0.09050377720233257,0.09473685138178602,0.035175692075296555,0.07722596172087509,0.05008878417690914,0.007926597222335807
3,ReTa03,3,30.038,0.826222612670414,0.028794620955506858,0.09012464220314986,0.08908410207605195,0.03561213094954165,0.07245393039488715,0.04804061417689456,0.007686708033041814
4,ReTa03,4,40.051,0.8243900111559964,0.029766610823372598,0.09077048431778133,0.09624388628987376,0.035356097187683115,0.07854999185660756,0.049483407338539204,0.007756867786165964
5,ReTa03,5,50.064,0.8263220081637456,0.02844702588868629,0.08991628292639946,0.09110722794319114,0.03536032191434148,0.07498168866641887,0.048401386995513516,0.007743623570080588
6,ReTa03,6,60.077,0.8273939685948469,0.028496642616921385,0.08959086962504373,0.09224959795095956,0.035362740964104925,0.07574749770945863,0.047652420816004355,0.007610790109273011
7,ReTa03,7,70.09,0.8254487750958118,0.02890654159928332,0.08979567708051972,0.09379309812819228,0.03528577158648227,0.07732312187215837,0.049469776237186076,0.007843730031161882
8,ReTa03,8,80.103,0.8276625842724434,0.027582535047502254,0.08967771539007428,0.0873548654261619,0.035522888455171854,0.07180125210844228,0.04713681188231044,0.007577339219695535
9,ReTa03,9,90.115,0.827484280871437,0.028228126954856665,0.08909609554192222,0.09243635711779442,0.03545098893169252,0.07645441948372073,0.04796863465494828,0.0077261943305251555
10,ReTa04,0,0.0,0.6902110093766755,0.021091017088941708,0.20015040079052382,0.03628321796369466,0.07211900320527458,0.02866241749728296,0.037519586627526254,0.007376990531667841
11,ReTa04,1,10.013,0.8222280042494717,0.02313708429245959,0.08582746389929187,0.07274538606019519,0.03722612953868823,0.06211498762249487,0.05471840231254823,0.007803626124458918
12,ReTa04,2,20.026,0.8202419615320469,0.024600800912839355,0.0866811864302436,0.08123147220548489,0.03614407293022662,0.06925595368805326,0.0569327791074829,0.008009544702672358
13,ReTa04,3,30.039,0.8199423569033899,0.02468511116161667,0.08642030227055973,0.08080368010138722,0.03641425451179326,0.06893504703958833,0.05722308631425704,0.008085467954424908
14,ReTa04,4,40.051,0.8191831737711361,0.024811309965461832,0.08686711228037945,0.08448125049327902,0.03638785760167947,0.07221715460926097,0.05756185634680488,0.00799068665850719
15,ReTa04,5,50.063,0.8202313921889879,0.02469919963275279,0.08585452120096282,0.08705719398772821,0.03682243985625438,0.0751855983657961,0.05709164675379489,0.008089966974584865
16,ReTa04,6,60.076,0.8208250485143398,0.025056586451183263,0.08573841955921493,0.08849187748228587,0.03658048433873281,0.07614815774990806,0.05685604758771252,0.008050812566481973
17,ReTa04,7,70.089,0.8189225180230828,0.02565131863027585,0.08533156730014758,0.09227278803534202,0.037274881473248186,0.07977581413178503,0.05847103320352136,0.008280013385439105
18,ReTa04,8,80.101,0.8200149586002661,0.025177667656003284,0.08664164643887291,0.08601976767026312,0.03520395689826815,0.07318524023421756,0.05813943806259293,0.007962456481885127
19,ReTa04,9,90.114,0.8233919046925772,0.023423494155816363,0.0856336042187047,0.07490958421278024,0.03690973519916949,0.06389518207697267,0.05406475588954871,0.007758807195447486

File: tare_analysis/results/2026-04-02_09-55-43_ETCH/csv/ta4f_thickness_depth_profile.csv
sample,etchlevel,etchtime,depth_order,oxide_thickness_nm,thickness_err_nm
ReTa03,0,0.0,0,5.016917325969406,0.0
ReTa03,1,10.013,1,4.8820614744617385,1.4527937886141076
ReTa03,2,20.026,2,4.940106993222056,1.4749267368668544
ReTa03,3,30.038,3,4.82590217323976,1.3835374309301982
ReTa03,4,40.051,4,4.6576424548607065,1.2193409409838505
ReTa03,5,50.064,5,4.755656994920084,1.3522482947384877
ReTa03,6,60.077,6,4.634585114746091,1.2653546228493335
ReTa03,7,70.09,7,4.645033364993701,1.288887150199626
ReTa03,8,80.103,8,4.6573598525228,1.302222089766083
ReTa03,9,90.115,9,4.667345062948012,1.3028769913142035
ReTa04,0,0.0,0,5.067115500565735,0.0
ReTa04,1,10.013,1,4.789110309769246,1.9054245141053379
ReTa04,2,20.026,2,4.644187471010526,1.8195863194887774
ReTa04,3,30.039,3,4.542111644181599,1.7413367979732144
ReTa04,4,40.051,4,4.509171811999692,1.6504961780161707
ReTa04,5,50.063,5,4.602148685474794,1.735012422734668
ReTa04,6,60.076,6,4.485312395289879,1.5414082662389461
ReTa04,7,70.089,7,4.57102534922438,1.8099730526116236
ReTa04,8,80.101,8,4.469738705103888,1.5999678746648538
ReTa04,9,90.114,9,4.498645842867069,1.701473853325657
