Repository: dandan002/TaRe-Analysis-Code

## Analysis of Tantalum Rhenium Alloys for Use in Superconducting Qubits
This is the companion repository for the thesis with the same title submitted to Princeton University on 04/13/2026. This includes basic SEM images in the SEM directory, a full XPS analysis suite in tare_analysis, the full thesis .tex build in thesis_document, and a phased-buildout of an XRD_analysis pipeline in XRD_analysis, although actual XRD analysis was done through software in provided by the Princeton Imaging and Analysis Center.

In detail:
- The papers directory contains a subset of the literature cited in the thesis.
- tare_analysis contains a full analysis pipeline fashioned from an inherited Tantalum-only analysis pipeline (tool calls from a python notebook, retired due to instability and issues with determinism). Expected Rhenium and Tantalum spectra were added/edited using references from Greiner and other sources. The data used was taken on a ThermoFisher K-Alpha XPS machine.
- XRD_analysis contains a partially-built (unused) XRD analysis pipeline that depends on a local GSAS-II installation in addition to a .env file with a materials project API key (free!). While it turned into an unusable debacle of a codebase, further development is encouraged if only as a lesson in bad coding practices. The data referenced was taken on a Bruker D8 Discover XRD, but final analysis was done on accompanying software provided by Princeton's Imaging and Analysis Center.
- SEM contains scanning electron microscope images taken on a Verios XHR Low-Voltage SEM.
- thesis_document is the full thesis in .tex form with accompanying figures and dependencies copied over from other parts of the repository.

## Usage
Data should be put in tare_analysis/data exported as an .xlsx file from any ThermoFisher K-Alpha or Nexsa series XPS machine; all analysis is orchestrated from the main.py file for surface scans, etch_main.py for etched scans.

## Disclosures
While most of the code was written and/or formatted by hand, figure styling and python tests were written with the assistance of Anthropic's Claude Sonnet 4.5/4.6 models. Only XRD_analysis was written through heavy tool usage during planning and execution, but results were omitted in the final research in favor of analysis done through provided tools.

The author acknowledges the use of the Imaging and Analysis Center (IAC) operated by the Princeton Materials Institute at Princeton University, which is supported in part by the Princeton Center for Complex Materials (PCCM), a National Science Foundation (NSF) Materials Research Science and Engineering Center (MRSEC; DMR-2011750).

File: tare_analysis/results/2026-04-02_16-11-01/csv/ta4f_oxide_thickness.csv
index,sample,etchlevel,etchtime,oxide_thickness_nm,thickness_err_nm
0,BOE_WK0,,,1.3931982555895088,0.04495655148902384
1,BOE_WK1,,,2.190617207750298,0.0
2,BOE_WK2,,,2.409431487603538,0.05330329061077251
3,BOE_WK3,,,2.380681492558941,0.0
4,Control_WK0,,,3.399511172586887,0.037328357545500866
5,Control_WK1,,,3.371576087132057,0.19824823536142125
6,Control_WK2,,,3.339188445022082,0.18636899539265836
7,Control_WK3,,,3.422567452126584,0.2164488262084822

File: tare_analysis/results/2026-04-02_16-11-01/csv/ta4f_width_comparison.csv
index,sample,etchlevel,etchtime,species,expected_sigma_eV,fitted_sigma_eV,fitted_stderr,delta_eV
0,BOE_WK0,,,Ta metal,0.1,0.2,6.970314466740789e-11,0.1
0,BOE_WK0,,,Ta interface,0.1,0.2,6.970314473232393e-11,0.1
0,BOE_WK0,,,Ta alloy,0.1,0.2,6.970314473232393e-11,0.1
0,BOE_WK0,,,Ta+1,0.2,0.627218356129686,0.010038512769759015,0.427218356129686
0,BOE_WK0,,,Ta+3,0.2,0.627218356129686,0.010038512769759015,0.427218356129686
0,BOE_WK0,,,Ta+5 (Ta2O5),0.2,0.627218356129686,0.010038512795947798,0.427218356129686
1,BOE_WK1,,,Ta metal,0.1,0.19999999999999996,0.0,0.09999999999999995
1,BOE_WK1,,,Ta interface,0.1,0.19999999999999996,0.0,0.09999999999999995
1,BOE_WK1,,,Ta alloy,0.1,0.19999999999999996,0.0,0.09999999999999995
1,BOE_WK1,,,Ta+1,0.2,0.5753312016613549,0.0,0.37533120166135486
1,BOE_WK1,,,Ta+3,0.2,0.5753312016613549,0.0,0.37533120166135486
1,BOE_WK1,,,Ta+5 (Ta2O5),0.2,0.5753312016613549,0.0,0.37533120166135486
2,BOE_WK2,,,Ta metal,0.1,0.19999999999999085,5.376307036821453e-09,0.09999999999999085
2,BOE_WK2,,,Ta interface,0.1,0.19999999999999085,5.376307041828778e-09,0.09999999999999085
2,BOE_WK2,,,Ta alloy,0.1,0.19999999999999085,5.376307041828778e-09,0.09999999999999085
2,BOE_WK2,,,Ta+1,0.2,0.5752013466298379,0.004266673007081301,0.3752013466298379
2,BOE_WK2,,,Ta+3,0.2,0.5752013466298379,0.004266673007081301,0.3752013466298379
2,BOE_WK2,,,Ta+5 (Ta2O5),0.2,0.5752013466298379,0.004266673000847123,0.3752013466298379
3,BOE_WK3,,,Ta metal,0.1,0.19999999999999996,0.0,0.09999999999999995
3,BOE_WK3,,,Ta interface,0.1,0.19999999999999996,0.0,0.09999999999999995
3,BOE_WK3,,,Ta alloy,0.1,0.19999999999999996,0.0,0.09999999999999995
3,BOE_WK3,,,Ta+1,0.2,0.576761936315517,0.0,0.37676193631551697
3,BOE_WK3,,,Ta+3,0.2,0.576761936315517,0.0,0.37676193631551697
3,BOE_WK3,,,Ta+5 (Ta2O5),0.2,0.576761936315517,0.0,0.37676193631551697
4,Control_WK0,,,Ta metal,0.1,0.2,3.6306891981246887e-10,0.1
4,Control_WK0,,,Ta interface,0.1,0.2,3.630689201506033e-10,0.1
4,Control_WK0,,,Ta alloy,0.1,0.2,3.630689201506033e-10,0.1
4,Control_WK0,,,Ta+1,0.2,0.5510689647471052,0.0027002993228742236,0.3510689647471052
4,Control_WK0,,,Ta+3,0.2,0.5510689647471052,0.0027002993228742236,0.3510689647471052
4,Control_WK0,,,Ta+5 (Ta2O5),0.2,0.5510689647471052,0.00270029931994143,0.3510689647471052
5,Control_WK1,,,Ta metal,0.1,0.1999999999999953,8.775230499929546e-09,0.09999999999999529
5,Control_WK1,,,Ta interface,0.1,0.1999999999999953,8.775230508102318e-09,0.09999999999999529
5,Control_WK1,,,Ta alloy,0.1,0.1999999999999953,8.775230508102318e-09,0.09999999999999529
5,Control_WK1,,,Ta+1,0.2,0.5457422750702503,0.003269818505994767,0.3457422750702503
5,Control_WK1,,,Ta+3,0.2,0.5457422750702503,0.003269818505994767,0.3457422750702503
5,Control_WK1,,,Ta+5 (Ta2O5),0.2,0.5457422750702503,0.0032698185164173645,0.3457422750702503
6,Control_WK2,,,Ta metal,0.1,0.19999999999999882,3.746047379066329e-09,0.09999999999999881
6,Control_WK2,,,Ta interface,0.1,0.19999999999999882,3.746047382555129e-09,0.09999999999999881
6,Control_WK2,,,Ta alloy,0.1,0.19999999999999882,3.746047382555129e-09,0.09999999999999881
6,Control_WK2,,,Ta+1,0.2,0.5415301975519914,0.003202604161283525,0.3415301975519914
6,Control_WK2,,,Ta+3,0.2,0.5415301975519914,0.003202604161283525,0.3415301975519914
6,Control_WK2,,,Ta+5 (Ta2O5),0.2,0.5415301975519914,0.0032026041506564686,0.3415301975519914
7,Control_WK3,,,Ta metal,0.1,0.1999999999999833,1.5282768404825356e-08,0.0999999999999833
7,Control_WK3,,,Ta interface,0.1,0.1999999999999833,1.5282768419059824e-08,0.0999999999999833
7,Control_WK3,,,Ta alloy,0.1,0.1999999999999833,1.5282768419059824e-08,0.0999999999999833
7,Control_WK3,,,Ta+1,0.2,0.5456430302654429,0.0032382679946480366,0.3456430302654429
7,Control_WK3,,,Ta+3,0.2,0.5456430302654429,0.0032382679946480366,0.3456430302654429
7,Control_WK3,,,Ta+5 (Ta2O5),0.2,0.5456430302654429,0.0032382679867447315,0.3456430302654429
