Repository: dandan002/TaRe-Analysis-Code

## Analysis of Tantalum Rhenium Alloys for Use in Superconducting Qubits
This is the companion repository for the thesis with the same title submitted to Princeton University on 04/13/2026. This includes basic SEM images in the SEM directory, a full XPS analysis suite in tare_analysis, the full thesis .tex build in thesis_document, and a phased-buildout of an XRD_analysis pipeline in XRD_analysis, although actual XRD analysis was done through software in provided by the Princeton Imaging and Analysis Center.

In detail:
- The papers directory contains a subset of the literature cited in the thesis.
- tare_analysis contains a full analysis pipeline fashioned from an inherited Tantalum-only analysis pipeline (tool calls from a python notebook, retired due to instability and issues with determinism). Expected Rhenium and Tantalum spectra were added/edited using references from Greiner and other sources. The data used was taken on a ThermoFisher K-Alpha XPS machine.
- XRD_analysis contains a partially-built (unused) XRD analysis pipeline that depends on a local GSAS-II installation in addition to a .env file with a materials project API key (free!). While it turned into an unusable debacle of a codebase, further development is encouraged if only as a lesson in bad coding practices. The data referenced was taken on a Bruker D8 Discover XRD, but final analysis was done on accompanying software provided by Princeton's Imaging and Analysis Center.
- SEM contains scanning electron microscope images taken on a Verios XHR Low-Voltage SEM.
- thesis_document is the full thesis in .tex form with accompanying figures and dependencies copied over from other parts of the repository.

## Usage
Data should be put in tare_analysis/data exported as an .xlsx file from any ThermoFisher K-Alpha or Nexsa series XPS machine; all analysis is orchestrated from the main.py file for surface scans, etch_main.py for etched scans.

## Disclosures
While most of the code was written and/or formatted by hand, figure styling and python tests were written with the assistance of Anthropic's Claude Sonnet 4.5/4.6 models. Only XRD_analysis was written through heavy tool usage during planning and execution, but results were omitted in the final research in favor of analysis done through provided tools.

The author acknowledges the use of the Imaging and Analysis Center (IAC) operated by the Princeton Materials Institute at Princeton University, which is supported in part by the Princeton Center for Complex Materials (PCCM), a National Science Foundation (NSF) Materials Research Science and Engineering Center (MRSEC; DMR-2011750).

File: tare_analysis/results/2026-04-04_00-29-52/csv/re4f_area_fractions.csv
index,sample,etchlevel,etchtime,redchi,Re_metal_frac,Re_metal_err,Redp1_frac,Redp1_err,Redp2_frac,Redp2_err,Redp3_frac,Redp3_err,ReO2_frac,ReO2_err,ReO3_frac,ReO3_err,Re2O7_frac,Re2O7_err
0,BOE_WK0,,,7.664966957948279,0.7337711052661411,0.002516957527400127,4.411545854692503e-15,1.2660062825574367e-08,1.591794896023068e-15,8.064629768620352e-09,0.11159696566946953,0.0036596941197720775,0.05330353012144776,0.005691983718936319,0.09838604268984077,0.003920911244077296,0.002942356253094788,0.0008915979101356046
1,BOE_WK1,,,7.181098372902325,0.6111838429381011,0.007797966712212164,8.350483658177007e-12,7.214619092551563e-07,0.018106893122962847,0.009119791669521558,0.06281853321990209,0.007932337630855253,0.12437162520407435,0.0037631617041156565,0.08640297790681672,0.003883994292307814,0.09711612759979248,0.001394385159537856
2,BOE_WK2,,,8.032929830226882,0.5729151186979886,0.008785603210579244,1.3488750078319644e-11,1.1700389574405287e-06,0.015343848176104641,0.010466172255008465,0.06242710808437836,0.008932860560529315,0.11718898619045158,0.0037775432036728043,0.08776105167769507,0.004492481823798866,0.14436388715989298,0.0016551632460778374
3,BOE_WK3,,,7.76935052146543,0.5977998926472826,0.009044298073776151,1.817591197818154e-15,1.2584015017442227e-08,0.016238822425320446,0.010672139266746877,0.06548165297501604,0.00920557723948117,0.11841339038548959,0.004092395626485252,0.08437971209833729,0.004919721034411152,0.11768652946855214,0.0015787574880277953
4,Control_WK0,,,5.151220858195232,0.7188729339742559,0.0026574251152992434,1.0802248143064476e-14,2.222501312595857e-08,1.8835852854503183e-14,3.1859205163669506e-08,0.09565592180128275,0.004923297876196696,0.06103599037018667,0.008949242283333355,0.08320782224558931,0.004767533830984996,0.041227331608655805,0.001422827381525135
5,Control_WK1,,,5.82424190814622,0.717101365438441,0.008164811046076912,2.1029090215494143e-12,4.3788015602557937e-07,0.004786852705155347,0.010088017853228826,0.10079159684774808,0.00668690014471667,0.04916992017188756,0.006466868498798009,0.08429382308604315,0.0037920728380432724,0.043856441748621786,0.0015884224807496863
6,Control_WK2,,,5.742204169063853,0.7143004844119797,0.008197249858619379,8.377348049599325e-14,8.824547290061873e-08,0.0032758187622841982,0.010166844856700276,0.10217570373032994,0.006730027773978283,0.04750132543965335,0.006272778367447423,0.08621212553911992,0.0037029328872240333,0.04653454211654914,0.001628830154592252
7,Control_WK3,,,5.121252608151424,0.7140198836230104,0.002889965805175459,7.296946507272533e-15,1.9518859160447584e-08,8.384690085996388e-15,1.86412219007232e-08,0.10224629231257797,0.004178421287002926,0.04969093156898785,0.005731173687251158,0.08468667080961156,0.0036053530902894915,0.04935622168579658,0.0015373368776833893

File: tare_analysis/results/2026-04-04_00-29-52/csv/re4f_peak_comparison.csv
index,sample,etchlevel,etchtime,element,species,spin,expected_eV,fitted_eV,fitted_stderr,delta_eV
0,BOE_WK0,,,Re4f,Re metal,7/2,40.35,40.45999137698868,0.0016398760612014796,0.10999137698868111
0,BOE_WK0,,,Re4f,Re metal,5/2,42.77,42.88709074186437,0.0022981374639696795,0.11709074186436652
0,BOE_WK0,,,Re4f,Redp1 (Reδ+1),7/2,40.57,40.67999137698868,0.0016398760643665075,0.10999137698868111
0,BOE_WK0,,,Re4f,Redp1 (Reδ+1),5/2,42.99,43.10709074186437,0.0022981374639696795,0.11709074186436652
0,BOE_WK0,,,Re4f,Redp2 (Reδ+2),7/2,40.8,40.909991376988685,0.0016398760643665075,0.10999137698868822
0,BOE_WK0,,,Re4f,Redp2 (Reδ+2),5/2,43.22,43.33709074186437,0.0022981374639696795,0.11709074186437363
0,BOE_WK0,,,Re4f,Redp3 (Reδ+3),7/2,41.08,41.18999137698868,0.0016398760643665075,0.10999137698868111
0,BOE_WK0,,,Re4f,Redp3 (Reδ+3),5/2,43.5,43.617090741864374,0.0022981374639696795,0.11709074186437363
0,BOE_WK0,,,Re4f,ReO2 (Re4+),7/2,42.2,41.800000000000075,4.0410215532383436e-08,-0.3999999999999275
0,BOE_WK0,,,Re4f,ReO2 (Re4+),5/2,44.62,44.22709936487577,0.002240693564587127,-0.3929006351242279
0,BOE_WK0,,,Re4f,ReO3 (Re6+),7/2,43.1,42.778654108419886,0.0432677999881711,-0.3213458915801155
0,BOE_WK0,,,Re4f,ReO3 (Re6+),5/2,45.52,45.20575347329557,0.04232738623908812,-0.3142465267044301
0,BOE_WK0,,,Re4f,Re2O7 (Re7+),7/2,45.5,45.78606979359508,0.09415607868375109,0.28606979359508244
0,BOE_WK0,,,Re4f,Re2O7 (Re7+),5/2,47.92,48.21316915847078,0.09447517145940657,0.29316915847077496
1,BOE_WK1,,,Re4f,Re metal,7/2,40.35,40.45027197813364,0.002843537048070913,0.10027197813364097
1,BOE_WK1,,,Re4f,Re metal,5/2,42.77,42.878289301519615,0.003616986475541874,0.10828930151961202
1,BOE_WK1,,,Re4f,Redp1 (Reδ+1),7/2,40.57,40.67027197813364,0.0028435370554625713,0.10027197813364097
1,BOE_WK1,,,Re4f,Redp1 (Reδ+1),5/2,42.99,43.098289301519614,0.003616986475541874,0.10828930151961202
1,BOE_WK1,,,Re4f,Redp2 (Reδ+2),7/2,40.8,40.900271978133645,0.0028435370554625713,0.10027197813364808
1,BOE_WK1,,,Re4f,Redp2 (Reδ+2),5/2,43.22,43.32828930151962,0.003616986475541874,0.10828930151961913
1,BOE_WK1,,,Re4f,Redp3 (Reδ+3),7/2,41.08,41.18027197813364,0.0028435370554625713,0.10027197813364097
1,BOE_WK1,,,Re4f,Redp3 (Reδ+3),5/2,43.5,43.60828930151961,0.003616986475541874,0.10828930151961202
1,BOE_WK1,,,Re4f,ReO2 (Re4+),7/2,42.2,41.805658242455856,0.040959366377486886,-0.39434175754414724
1,BOE_WK1,,,Re4f,ReO2 (Re4+),5/2,44.62,44.23367556584183,0.042042636947056476,-0.3863244341581691
1,BOE_WK1,,,Re4f,ReO3 (Re6+),7/2,43.1,43.226376288567394,0.04219673752213597,0.1263762885673927
1,BOE_WK1,,,Re4f,ReO3 (Re6+),5/2,45.52,45.65439361195337,0.04232857370448919,0.13439361195336375
1,BOE_WK1,,,Re4f,Re2O7 (Re7+),7/2,45.5,45.82395819018075,0.007244193379750807,0.3239581901807469
1,BOE_WK1,,,Re4f,Re2O7 (Re7+),5/2,47.92,48.25197551356672,0.007942359071302115,0.33197551356671795
2,BOE_WK2,,,Re4f,Re metal,7/2,40.35,40.45289767888305,0.0034299006926774367,0.10289767888304624
2,BOE_WK2,,,Re4f,Re metal,5/2,42.77,42.8796770879204,0.004419639387444008,0.10967708792039588
2,BOE_WK2,,,Re4f,Redp1 (Reδ+1),7/2,40.57,40.67289767888305,0.003429900701852385,0.10289767888304624
2,BOE_WK2,,,Re4f,Redp1 (Reδ+1),5/2,42.99,43.0996770879204,0.004419639387444008,0.10967708792039588
2,BOE_WK2,,,Re4f,Redp2 (Reδ+2),7/2,40.8,40.90289767888305,0.003429900701852385,0.10289767888305335
2,BOE_WK2,,,Re4f,Redp2 (Reδ+2),5/2,43.22,43.3296770879204,0.004419639387444008,0.10967708792040298
2,BOE_WK2,,,Re4f,Redp3 (Reδ+3),7/2,41.08,41.182897678883045,0.003429900701852385,0.10289767888304624
2,BOE_WK2,,,Re4f,Redp3 (Reδ+3),5/2,43.5,43.60967708792039,0.004419639416351829,0.10967708792038877
2,BOE_WK2,,,Re4f,ReO2 (Re4+),7/2,42.2,41.85473367294341,0.05011419612565501,-0.3452663270565921
2,BOE_WK2,,,Re4f,ReO2 (Re4+),5/2,44.62,44.28151308198076,0.0515537128841886,-0.33848691801923536
2,BOE_WK2,,,Re4f,ReO3 (Re6+),7/2,43.1,43.282409423276334,0.049493227619496455,0.18240942327633292
2,BOE_WK2,,,Re4f,ReO3 (Re6+),5/2,45.52,45.709188832313686,0.050062724822034714,0.18918883231368255
2,BOE_WK2,,,Re4f,Re2O7 (Re7+),7/2,45.5,45.72530837326484,0.005674805627851207,0.22530837326483777
2,BOE_WK2,,,Re4f,Re2O7 (Re7+),5/2,47.92,48.15208778230219,0.006761444895886023,0.2320877823021874
3,BOE_WK3,,,Re4f,Re metal,7/2,40.35,40.445059161831814,0.0033666342875984276,0.09505916183181284
3,BOE_WK3,,,Re4f,Re metal,5/2,42.77,42.872088883578066,0.004272917789719109,0.10208888357806245
3,BOE_WK3,,,Re4f,Redp1 (Reδ+1),7/2,40.57,40.66505916183181,0.003366634279209417,0.09505916183181284
3,BOE_WK3,,,Re4f,Redp1 (Reδ+1),5/2,42.99,43.092088883578064,0.004272917789719109,0.10208888357806245
3,BOE_WK3,,,Re4f,Redp2 (Reδ+2),7/2,40.8,40.89505916183182,0.003366634279209417,0.09505916183181995
3,BOE_WK3,,,Re4f,Redp2 (Reδ+2),5/2,43.22,43.32208888357807,0.004272917789719109,0.10208888357806956
3,BOE_WK3,,,Re4f,Redp3 (Reδ+3),7/2,41.08,41.17505916183181,0.003366634279209417,0.09505916183181284
3,BOE_WK3,,,Re4f,Redp3 (Reδ+3),5/2,43.5,43.60208888357806,0.004272917789719109,0.10208888357806245
3,BOE_WK3,,,Re4f,ReO2 (Re4+),7/2,42.2,41.82364335451263,0.050890298001604,-0.3763566454873697
3,BOE_WK3,,,Re4f,ReO2 (Re4+),5/2,44.62,44.250673076258884,0.05212791398309002,-0.369326923741113
3,BOE_WK3,,,Re4f,ReO3 (Re6+),7/2,43.1,43.19587551632251,0.05388377200768843,0.09587551632250779
3,BOE_WK3,,,Re4f,ReO3 (Re6+),5/2,45.52,45.62290523806876,0.05404857770245974,0.1029052380687574
3,BOE_WK3,,,Re4f,Re2O7 (Re7+),7/2,45.5,45.92203810440157,0.007015129704914699,0.4220381044015724
3,BOE_WK3,,,Re4f,Re2O7 (Re7+),5/2,47.92,48.349067826147824,0.00763639739907158,0.429067826147822
4,Control_WK0,,,Re4f,Re metal,7/2,40.35,40.46018458173993,0.0019413301701383834,0.1101845817399294
4,Control_WK0,,,Re4f,Re metal,5/2,42.77,42.8854614274403,0.002822282261149893,0.11546142744029453
4,Control_WK0,,,Re4f,Redp1 (Reδ+1),7/2,40.57,40.68018458173993,0.0019413301697731164,0.1101845817399294
4,Control_WK0,,,Re4f,Redp1 (Reδ+1),5/2,42.99,43.1054614274403,0.002822282261149893,0.11546142744029453
4,Control_WK0,,,Re4f,Redp2 (Reδ+2),7/2,40.8,40.910184581739934,0.0019413301697731164,0.1101845817399365
4,Control_WK0,,,Re4f,Redp2 (Reδ+2),5/2,43.22,43.3354614274403,0.002822282261149893,0.11546142744030163
4,Control_WK0,,,Re4f,Redp3 (Reδ+3),7/2,41.08,41.19018458173993,0.0019413301697731164,0.1101845817399294
4,Control_WK0,,,Re4f,Redp3 (Reδ+3),5/2,43.5,43.615461427440295,0.002822282067583063,0.11546142744029453
4,Control_WK0,,,Re4f,ReO2 (Re4+),7/2,42.2,41.8000000000003,1.0482537896536085e-07,-0.39999999999970015
4,Control_WK0,,,Re4f,ReO2 (Re4+),5/2,44.62,44.22527684570067,0.002630170941318036,-0.3947231542993279
4,Control_WK0,,,Re4f,ReO3 (Re6+),7/2,43.1,43.00778326458708,0.06269764806345372,-0.09221673541291864
4,Control_WK0,,,Re4f,ReO3 (Re6+),5/2,45.52,45.43306011028745,0.0625836338102298,-0.08693988971255351
4,Control_WK0,,,Re4f,Re2O7 (Re7+),7/2,45.5,46.109921936795175,0.018279862943604803,0.6099219367951747
4,Control_WK0,,,Re4f,Re2O7 (Re7+),5/2,47.92,48.53519878249554,0.018231021971728215,0.6151987824955398
5,Control_WK1,,,Re4f,Re metal,7/2,40.35,40.44867366698418,0.002662635915893174,0.09867366698417612
5,Control_WK1,,,Re4f,Re metal,5/2,42.77,42.872965713040074,0.003402024541713439,0.10296571304007074
5,Control_WK1,,,Re4f,Redp1 (Reδ+1),7/2,40.57,40.668673666984176,0.0026626359197206495,0.09867366698417612
5,Control_WK1,,,Re4f,Redp1 (Reδ+1),5/2,42.99,43.09296571304007,0.003402024541713439,0.10296571304007074
5,Control_WK1,,,Re4f,Redp2 (Reδ+2),7/2,40.8,40.89867366698418,0.0026626359197206495,0.09867366698418323
5,Control_WK1,,,Re4f,Redp2 (Reδ+2),5/2,43.22,43.32296571304008,0.003402024541713439,0.10296571304007784
5,Control_WK1,,,Re4f,Redp3 (Reδ+3),7/2,41.08,41.178673666984174,0.0026626359197206495,0.09867366698417612
5,Control_WK1,,,Re4f,Redp3 (Reδ+3),5/2,43.5,43.60296571304008,0.003402024541713439,0.10296571304007784
5,Control_WK1,,,Re4f,ReO2 (Re4+),7/2,42.2,41.80000000000325,3.4192980321097544e-07,-0.3999999999967514
5,Control_WK1,,,Re4f,ReO2 (Re4+),5/2,44.62,44.22429204605915,0.0028435978730087384,-0.3957079539408497
5,Control_WK1,,,Re4f,ReO3 (Re6+),7/2,43.1,42.94553868897969,0.05764984221020743,-0.15446131102031302
5,Control_WK1,,,Re4f,ReO3 (Re6+),5/2,45.52,45.36983073503559,0.056590310908789083,-0.1501692649644113
5,Control_WK1,,,Re4f,Re2O7 (Re7+),7/2,45.5,45.973405290849286,0.01762011028988734,0.4734052908492856
5,Control_WK1,,,Re4f,Re2O7 (Re7+),5/2,47.92,48.39769733690518,0.018085881174134472,0.47769733690518024
6,Control_WK2,,,Re4f,Re metal,7/2,40.35,40.452489349080885,0.0026874680342353747,0.10248934908088358
6,Control_WK2,,,Re4f,Re metal,5/2,42.77,42.87519735027833,0.003448821691608941,0.10519735027832411
6,Control_WK2,,,Re4f,Redp1 (Reδ+1),7/2,40.57,40.672489349080884,0.0026874680360282725,0.10248934908088358
6,Control_WK2,,,Re4f,Redp1 (Reδ+1),5/2,42.99,43.095197350278326,0.003448821691608941,0.10519735027832411
6,Control_WK2,,,Re4f,Redp2 (Reδ+2),7/2,40.8,40.90248934908089,0.0026874680360282725,0.10248934908089069
6,Control_WK2,,,Re4f,Redp2 (Reδ+2),5/2,43.22,43.32519735027833,0.003448821691608941,0.10519735027833121
6,Control_WK2,,,Re4f,Redp3 (Reδ+3),7/2,41.08,41.18248934908088,0.0026874680360282725,0.10248934908088358
6,Control_WK2,,,Re4f,Redp3 (Reδ+3),5/2,43.5,43.60519735027833,0.003448821691608941,0.10519735027833121
6,Control_WK2,,,Re4f,ReO2 (Re4+),7/2,42.2,41.8,8.386962285813732e-09,-0.4000000000000057
6,Control_WK2,,,Re4f,ReO2 (Re4+),5/2,44.62,44.22270800119745,0.0028845259075980637,-0.39729199880255095
6,Control_WK2,,,Re4f,ReO3 (Re6+),7/2,43.1,42.961750310457305,0.05647243050845039,-0.13824968954269679
6,Control_WK2,,,Re4f,ReO3 (Re6+),5/2,45.52,45.384458311654754,0.055338243451800245,-0.13554168834524916
6,Control_WK2,,,Re4f,Re2O7 (Re7+),7/2,45.5,45.95909555985325,0.01774871222108544,0.4590955598532531
6,Control_WK2,,,Re4f,Re2O7 (Re7+),5/2,47.92,48.3818035610507,0.018294320055387055,0.46180356105070075
7,Control_WK3,,,Re4f,Re metal,7/2,40.35,40.44915266721131,0.002118112054197635,0.09915266721130678
7,Control_WK3,,,Re4f,Re metal,5/2,42.77,42.87149786468949,0.0029415986280833164,0.10149786468948463
7,Control_WK3,,,Re4f,Redp1 (Reδ+1),7/2,40.57,40.66915266721131,0.002118112056336332,0.09915266721130678
7,Control_WK3,,,Re4f,Redp1 (Reδ+1),5/2,42.99,43.09149786468949,0.0029415986280833164,0.10149786468948463
7,Control_WK3,,,Re4f,Redp2 (Reδ+2),7/2,40.8,40.89915266721131,0.002118112056336332,0.09915266721131388
7,Control_WK3,,,Re4f,Redp2 (Reδ+2),5/2,43.22,43.32149786468949,0.0029415986280833164,0.10149786468949173
7,Control_WK3,,,Re4f,Redp3 (Reδ+3),7/2,41.08,41.179152667211305,0.002118112056336332,0.09915266721130678
7,Control_WK3,,,Re4f,Redp3 (Reδ+3),5/2,43.5,43.601497864689485,0.0029415986280833164,0.10149786468948463
7,Control_WK3,,,Re4f,ReO2 (Re4+),7/2,42.2,41.800000000000026,2.7200008596445663e-08,-0.39999999999997726
7,Control_WK3,,,Re4f,ReO2 (Re4+),5/2,44.62,44.222345197478205,0.0027286698369497235,-0.3976548025217923
7,Control_WK3,,,Re4f,ReO3 (Re6+),7/2,43.1,42.98369192781598,0.05328051000277124,-0.11630807218401884
7,Control_WK3,,,Re4f,ReO3 (Re6+),5/2,45.52,45.40603712529416,0.05238100858050504,-0.11396287470584099
7,Control_WK3,,,Re4f,Re2O7 (Re7+),7/2,45.5,45.96096801093691,0.016257272752957765,0.4609680109369094
7,Control_WK3,,,Re4f,Re2O7 (Re7+),5/2,47.92,48.38331320841509,0.01672706095357415,0.4633132084150873

File: tare_analysis/results/2026-04-04_00-29-52/csv/re4f_thickness_baseline_change.csv
index,sample,etchlevel,etchtime,oxide_thickness_nm,thickness_err_nm,group,week,baseline_value,delta_from_wk0
0,BOE_WK0,,,0.6146475364142006,0.02506191582228622,BOE,0,0.6146475364142006,0.0
1,BOE_WK1,,,1.2976694175938548,0.023251759779129993,BOE,1,0.6146475364142006,0.6830218811796542
2,BOE_WK2,,,1.5097596144283894,0.027449047529139466,BOE,2,0.6146475364142006,0.8951120780141888
3,BOE_WK3,,,1.3640608190870531,0.027857306521864706,BOE,3,0.6146475364142006,0.7494132826728526
4,Control_WK0,,,0.7362918564098823,0.03602307520180496,Control,0,0.7362918564098823,0.0
5,Control_WK1,,,0.709123871765475,0.02816546363065194,Control,1,0.7362918564098823,-0.027167984644407284
6,Control_WK2,,,0.7219897309602404,0.02751788684482556,Control,2,0.7362918564098823,-0.014302125449641823
7,Control_WK3,,,0.7345786246647682,0.024723900909663487,Control,3,0.7362918564098823,-0.0017132317451140633

File: tare_analysis/results/2026-04-04_00-29-52/csv/ta4f_amplitude_comparison.csv
index,sample,etchlevel,etchtime,sample_type,species,expected_amp,fitted_amp,stderr,delta
0,BOE_WK0,,,BOE samples,Ta metal,0.4,0.4334695375779396,0.0,0.03346953757793958
0,BOE_WK0,,,BOE samples,Ta interface,0.1,0.10381708067165034,0.0,0.003817080671650333
0,BOE_WK0,,,BOE samples,Ta alloy,0.15,5.763005665551795e-16,0.0,-0.1499999999999994
0,BOE_WK0,,,BOE samples,Ta+1,0.05,0.10169277277627041,0.0,0.05169277277627041
0,BOE_WK0,,,BOE samples,Ta+3,0.05,0.04090415909793458,0.0,-0.009095840902065423
0,BOE_WK0,,,BOE samples,Ta+5 (Ta2O5),0.25,0.3201164498762046,0.0,0.07011644987620458
1,BOE_WK1,,,BOE samples,Ta metal,0.4,0.3026341005606076,0.0,-0.09736589943939244
1,BOE_WK1,,,BOE samples,Ta interface,0.1,0.10528354805751468,0.0,0.005283548057514673
1,BOE_WK1,,,BOE samples,Ta alloy,0.15,1.1922598355201314e-13,0.0,-0.14999999999988076
1,BOE_WK1,,,BOE samples,Ta+1,0.05,0.038952624787641575,0.0,-0.011047375212358428
1,BOE_WK1,,,BOE samples,Ta+3,0.05,0.054778381666107205,0.0,0.004778381666107202
1,BOE_WK1,,,BOE samples,Ta+5 (Ta2O5),0.25,0.4983513449280098,0.0,0.2483513449280098
2,BOE_WK2,,,BOE samples,Ta metal,0.4,0.27504533539387016,0.008284804772989676,-0.12495466460612986
2,BOE_WK2,,,BOE samples,Ta interface,0.1,0.10522270341691073,1.7690571369292523e-08,0.005222703416910723
2,BOE_WK2,,,BOE samples,Ta alloy,0.15,0.0010273824225621661,0.0034145819607035366,-0.14897261757743782
2,BOE_WK2,,,BOE samples,Ta+1,0.05,0.032297220792172676,0.0064452721583852885,-0.017702779207827327
2,BOE_WK2,,,BOE samples,Ta+3,0.05,0.05110492978600261,0.003463411270726277,0.0011049297860026078
2,BOE_WK2,,,BOE samples,Ta+5 (Ta2O5),0.25,0.5353024281884817,0.003970316467618151,0.2853024281884817
3,BOE_WK3,,,BOE samples,Ta metal,0.4,0.2786777816607161,0.0,-0.12132221833928392
3,BOE_WK3,,,BOE samples,Ta interface,0.1,0.10554323982086725,0.0,0.005543239820867241
3,BOE_WK3,,,BOE samples,Ta alloy,0.15,1.6990597566689154e-14,0.0,-0.149999999999983
3,BOE_WK3,,,BOE samples,Ta+1,0.05,0.040072751663846794,0.0,-0.009927248336153209
3,BOE_WK3,,,BOE samples,Ta+3,0.05,0.056660068530560964,0.0,0.006660068530560961
3,BOE_WK3,,,BOE samples,Ta+5 (Ta2O5),0.25,0.5190461583239919,0.0,0.2690461583239919
4,Control_WK0,,,Control samples,Ta metal,0.2,0.17938680985821123,0.0031521164056774152,-0.02061319014178878
4,Control_WK0,,,Control samples,Ta interface,0.05,0.10609443019830177,7.402251494771047e-09,0.056094430198301765
4,Control_WK0,,,Control samples,Ta alloy,0.05,0.014369125936327751,0.0027148636232396644,-0.035630874063672255
4,Control_WK0,,,Control samples,Ta+1,0.05,0.01894962221484462,0.0030840927226224108,-0.031050377785155382
4,Control_WK0,,,Control samples,Ta+3,0.1,0.03043073995897099,0.0024504839549870953,-0.06956926004102901
4,Control_WK0,,,Control samples,Ta+5 (Ta2O5),0.55,0.6507692718333435,0.003066696968670618,0.1007692718333435
5,Control_WK1,,,Control samples,Ta metal,0.2,0.18270348467505354,0.018412890472895186,-0.01729651532494647
5,Control_WK1,,,Control samples,Ta interface,0.05,0.10476254306889018,0.018215389822315325,0.05476254306889018
5,Control_WK1,,,Control samples,Ta alloy,0.05,0.009506832851245827,0.003230838240056276,-0.04049316714875417
5,Control_WK1,,,Control samples,Ta+1,0.05,0.01639142350186011,0.0036528161240535176,-0.03360857649813989
5,Control_WK1,,,Control samples,Ta+3,0.1,0.0330193720309532,0.00275989504373879,-0.0669806279690468
5,Control_WK1,,,Control samples,Ta+5 (Ta2O5),0.55,0.6536163438719972,0.003746624393118837,0.10361634387199714
6,Control_WK2,,,Control samples,Ta metal,0.2,0.18654397376267454,0.017762124194107186,-0.013456026237325475
6,Control_WK2,,,Control samples,Ta interface,0.05,0.09528376916195494,0.017460084930482518,0.04528376916195494
6,Control_WK2,,,Control samples,Ta alloy,0.05,0.012159787258898158,0.0032423704426887304,-0.037840212741101845
6,Control_WK2,,,Control samples,Ta+1,0.05,0.01889584235266939,0.003436914917719597,-0.031104157647330613
6,Control_WK2,,,Control samples,Ta+3,0.1,0.030584423353746087,0.00263209661723335,-0.06941557664625392
6,Control_WK2,,,Control samples,Ta+5 (Ta2O5),0.55,0.6565322041100569,0.0037602292865103167,0.10653220411005682
7,Control_WK3,,,Control samples,Ta metal,0.2,0.17872437766905924,0.01952610968985016,-0.02127562233094077
7,Control_WK3,,,Control samples,Ta interface,0.05,0.10513634057960478,0.019159904284716894,0.05513634057960477
7,Control_WK3,,,Control samples,Ta alloy,0.05,0.010371355501460476,0.0031841273184414396,-0.03962864449853953
7,Control_WK3,,,Control samples,Ta+1,0.05,0.01687140179987537,0.0035328056102961634,-0.033128598200124634
7,Control_WK3,,,Control samples,Ta+3,0.1,0.032867799687151616,0.0027886383062192895,-0.06713220031284839
7,Control_WK3,,,Control samples,Ta+5 (Ta2O5),0.55,0.6560287247628485,0.0037487069511718957,0.10602872476284841

File: tare_analysis/results/2026-04-04_00-29-52/csv/ta4f_area_fractions.csv
index,sample,etchlevel,etchtime,redchi,metal_frac,metal_err,Ta5_frac,Ta5_err,Ta3_frac,Ta3_err,Ta1_frac,Ta1_err,interface_frac,interface_err,alloy_frac,alloy_err
0,BOE_WK0,,,5.7179485754037715,0.4334695375779396,0.0,0.3201164498762046,0.0,0.04090415909793458,0.0,0.10169277277627041,0.0,0.10381708067165034,0.0,5.763005665551795e-16,0.0
1,BOE_WK1,,,6.424890860208091,0.3026341005606076,0.0,0.4983513449280098,0.0,0.054778381666107205,0.0,0.038952624787641575,0.0,0.10528354805751468,0.0,1.1922598355201314e-13,0.0
2,BOE_WK2,,,6.271923280317839,0.27504533539387016,0.008270946216891678,0.5353024281884817,0.0033869582396915524,0.05110492978600261,0.0034372551937468586,0.032297220792172676,0.006447436136631079,0.10522270341691073,0.00034622177852674857,0.0010273824225621661,0.003414514894446915
3,BOE_WK3,,,5.996939860103179,0.2786777816607161,0.0,0.5190461583239919,0.0,0.056660068530560964,0.0,0.040072751663846794,0.0,0.10554323982086725,0.0,1.6990597566689154e-14,0.0
4,Control_WK0,,,8.111127025383887,0.17938680985821123,0.00302739138463576,0.6507692718333435,0.0022327453939582284,0.03043073995897099,0.0024470832232908165,0.01894962221484462,0.0030880189135514494,0.10609443019830177,0.0003094844170300943,0.014369125936327751,0.0027173610173743513
5,Control_WK1,,,8.395151593844474,0.18270348467505354,0.018387020866496993,0.6536163438719972,0.002903406700491782,0.0330193720309532,0.0027546888812106664,0.01639142350186011,0.0036559925496583404,0.10476254306889018,0.01822132323893297,0.009506832851245827,0.0032331247088782816
6,Control_WK2,,,6.793270741022005,0.18654397376267454,0.017734116140496445,0.6565322041100569,0.003029666491645791,0.030584423353746087,0.002628752151096092,0.01889584235266939,0.0034397536487429958,0.09528376916195494,0.017467379845648542,0.012159787258898158,0.0032452520561606977
7,Control_WK3,,,7.049709856836929,0.17872437766905924,0.019498797059964223,0.6560287247628485,0.0029874224056494845,0.032867799687151616,0.0027852833294899704,0.01687140179987537,0.003535612590856614,0.10513634057960478,0.019168433924282215,0.010371355501460476,0.0031866566172786635

File: tare_analysis/results/2026-04-04_00-29-52/csv/ta4f_oxide_thickness.csv
index,sample,etchlevel,etchtime,oxide_thickness_nm,thickness_err_nm
0,BOE_WK0,,,1.3978405555470337,0.0
1,BOE_WK1,,,2.1906187438913665,0.0
2,BOE_WK2,,,2.4094316978678645,0.05330384023905847
3,BOE_WK3,,,2.3806833395307345,0.0
4,Control_WK0,,,3.3995113044656824,0.03732836947444153
5,Control_WK1,,,3.37158139676479,0.1982304004230038
6,Control_WK2,,,3.339192458777389,0.18638197943030463
7,Control_WK3,,,3.422566558912497,0.21642763776062257

File: tare_analysis/results/2026-04-04_00-29-52/csv/ta4f_peak_comparison.csv
index,sample,etchlevel,etchtime,element,species,spin,expected_eV,fitted_eV,fitted_stderr,delta_eV
0,BOE_WK0,,,Ta4f,Ta metal,7/2,22.0,22.432955183437038,0.0,0.43295518343703776
0,BOE_WK0,,,Ta4f,Ta metal,5/2,23.9,24.342955183437038,0.0,0.4429551834370393
0,BOE_WK0,,,Ta4f,Ta interface,7/2,22.4,22.73238569590855,0.0,0.3323856959085525
0,BOE_WK0,,,Ta4f,Ta interface,5/2,24.3,24.64238569590855,0.0,0.3423856959085505
0,BOE_WK0,,,Ta4f,Ta alloy,7/2,24.0,24.82946391295439,0.0,0.8294639129543917
0,BOE_WK0,,,Ta4f,Ta alloy,5/2,25.9,26.739463912954392,0.0,0.8394639129543933
0,BOE_WK0,,,Ta4f,Ta+1,7/2,22.7,22.606146714805867,0.0,-0.0938532851941325
0,BOE_WK0,,,Ta4f,Ta+1,5/2,24.6,24.516146714805867,0.0,-0.08385328519413449
0,BOE_WK0,,,Ta4f,Ta+3,7/2,24.2,23.69149989900011,0.0,-0.5085001009998891
0,BOE_WK0,,,Ta4f,Ta+3,5/2,26.1,25.60149989900011,0.0,-0.49850010099989106
0,BOE_WK0,,,Ta4f,Ta+5 (Ta2O5),7/2,26.8,25.873396234878243,0.0,-0.926603765121758
0,BOE_WK0,,,Ta4f,Ta+5 (Ta2O5),5/2,28.7,27.783396234878243,0.0,-0.9166037651217565
1,BOE_WK1,,,Ta4f,Ta metal,7/2,22.0,22.425508466654644,0.0,0.4255084666546445
1,BOE_WK1,,,Ta4f,Ta metal,5/2,23.9,24.335508466654645,0.0,0.43550846665464604
1,BOE_WK1,,,Ta4f,Ta interface,7/2,22.4,22.75299325900259,0.0,0.3529932590025915
1,BOE_WK1,,,Ta4f,Ta interface,5/2,24.3,24.66299325900259,0.0,0.3629932590025895
1,BOE_WK1,,,Ta4f,Ta alloy,7/2,24.0,23.957831762651864,0.0,-0.04216823734813602
1,BOE_WK1,,,Ta4f,Ta alloy,5/2,25.9,25.867831762651864,0.0,-0.032168237348134454
1,BOE_WK1,,,Ta4f,Ta+1,7/2,22.7,22.18203478051883,0.0,-0.5179652194811695
1,BOE_WK1,,,Ta4f,Ta+1,5/2,24.6,24.09203478051883,0.0,-0.5079652194811715
1,BOE_WK1,,,Ta4f,Ta+3,7/2,24.2,23.500000000000142,0.0,-0.6999999999998572
1,BOE_WK1,,,Ta4f,Ta+3,5/2,26.1,25.410000000000142,0.0,-0.6899999999998592
1,BOE_WK1,,,Ta4f,Ta+5 (Ta2O5),7/2,26.8,25.857319199963214,0.0,-0.9426808000367863
1,BOE_WK1,,,Ta4f,Ta+5 (Ta2O5),5/2,28.7,27.767319199963215,0.0,-0.9326808000367848
2,BOE_WK2,,,Ta4f,Ta metal,7/2,22.0,22.42118372610192,0.007174543740429508,0.4211837261019191
2,BOE_WK2,,,Ta4f,Ta metal,5/2,23.9,24.33118372610192,0.007174543733782676,0.4311837261019207
2,BOE_WK2,,,Ta4f,Ta interface,7/2,22.4,22.76043435004514,0.010901447977345104,0.3604343500451428
2,BOE_WK2,,,Ta4f,Ta interface,5/2,24.3,24.67043435004514,0.010901447977345104,0.3704343500451408
2,BOE_WK2,,,Ta4f,Ta alloy,7/2,24.0,24.83687632958405,0.5004020582162652,0.8368763295840509
2,BOE_WK2,,,Ta4f,Ta alloy,5/2,25.9,26.74687632958405,0.5004020582162652,0.8468763295840525
2,BOE_WK2,,,Ta4f,Ta+1,7/2,22.7,22.031640744968865,0.15303733146304396,-0.6683592550311346
2,BOE_WK2,,,Ta4f,Ta+1,5/2,24.6,23.941640744968865,0.1530373316233793,-0.6583592550311366
2,BOE_WK2,,,Ta4f,Ta+3,7/2,24.2,23.500000000000018,4.4402358705007907e-08,-0.6999999999999815
2,BOE_WK2,,,Ta4f,Ta+3,5/2,26.1,25.410000000000018,4.440235870500788e-08,-0.6899999999999835
2,BOE_WK2,,,Ta4f,Ta+5 (Ta2O5),7/2,26.8,25.936579502063232,0.003753315285786211,-0.8634204979367688
2,BOE_WK2,,,Ta4f,Ta+5 (Ta2O5),5/2,28.7,27.846579502063232,0.003753315280548073,-0.8534204979367672
3,BOE_WK3,,,Ta4f,Ta metal,7/2,22.0,22.418033169019893,0.0,0.4180331690198926
3,BOE_WK3,,,Ta4f,Ta metal,5/2,23.9,24.328033169019893,0.0,0.4280331690198942
3,BOE_WK3,,,Ta4f,Ta interface,7/2,22.4,22.74900191328553,0.0,0.3490019132855302
3,BOE_WK3,,,Ta4f,Ta interface,5/2,24.3,24.65900191328553,0.0,0.3590019132855282
3,BOE_WK3,,,Ta4f,Ta alloy,7/2,24.0,24.412672691077596,0.0,0.41267269107759574
3,BOE_WK3,,,Ta4f,Ta alloy,5/2,25.9,26.322672691077596,0.0,0.4226726910775973
3,BOE_WK3,,,Ta4f,Ta+1,7/2,22.7,22.196510424560714,0.0,-0.5034895754392856
3,BOE_WK3,,,Ta4f,Ta+1,5/2,24.6,24.106510424560714,0.0,-0.4934895754392876
3,BOE_WK3,,,Ta4f,Ta+3,7/2,24.2,23.503055973565782,0.0,-0.6969440264342168
3,BOE_WK3,,,Ta4f,Ta+3,5/2,26.1,25.413055973565783,0.0,-0.6869440264342188
3,BOE_WK3,,,Ta4f,Ta+5 (Ta2O5),7/2,26.8,25.881316092691137,0.0,-0.9186839073088642
3,BOE_WK3,,,Ta4f,Ta+5 (Ta2O5),5/2,28.7,27.791316092691137,0.0,-0.9086839073088626
4,Control_WK0,,,Ta4f,Ta metal,7/2,22.0,22.410799582683804,0.005457041610037463,0.41079958268380423
4,Control_WK0,,,Ta4f,Ta metal,5/2,23.9,24.320799582683804,0.0054570416197414215,0.4207995826838058
4,Control_WK0,,,Ta4f,Ta interface,7/2,22.4,22.70286116139527,0.012845024063181732,0.30286116139527053
4,Control_WK0,,,Ta4f,Ta interface,5/2,24.3,24.61286116139527,0.012845024063181732,0.31286116139526854
4,Control_WK0,,,Ta4f,Ta alloy,7/2,24.0,24.910799582662403,0.005457050359174751,0.9107995826624027
4,Control_WK0,,,Ta4f,Ta alloy,5/2,25.9,26.820799582662403,0.005457050359174751,0.9207995826624042
4,Control_WK0,,,Ta4f,Ta+1,7/2,22.7,22.000000000000007,3.726452337435485e-08,-0.6999999999999922
4,Control_WK0,,,Ta4f,Ta+1,5/2,24.6,23.910000000000007,3.726452337435481e-08,-0.6899999999999942
4,Control_WK0,,,Ta4f,Ta+3,7/2,24.2,23.542899817821077,0.07210591681486665,-0.6571001821789224
4,Control_WK0,,,Ta4f,Ta+3,5/2,26.1,25.452899817821077,0.07210591690432806,-0.6471001821789244
4,Control_WK0,,,Ta4f,Ta+5 (Ta2O5),7/2,26.8,26.038904876506912,0.002413562243720761,-0.7610951234930887
4,Control_WK0,,,Ta4f,Ta+5 (Ta2O5),5/2,28.7,27.948904876506912,0.0024135622463913914,-0.7510951234930872
5,Control_WK1,,,Ta4f,Ta metal,7/2,22.0,22.40466574241904,0.01893553199284131,0.4046657424190414
5,Control_WK1,,,Ta4f,Ta metal,5/2,23.9,24.31466574241904,0.018935531964209662,0.41466574241904297
5,Control_WK1,,,Ta4f,Ta interface,7/2,22.4,22.705727765999665,0.03577865354301052,0.30572776599966645
5,Control_WK1,,,Ta4f,Ta interface,5/2,24.3,24.615727765999665,0.03577865354301052,0.31572776599966446
5,Control_WK1,,,Ta4f,Ta alloy,7/2,24.0,24.83968612683465,0.10923437313476661,0.8396861268346498
5,Control_WK1,,,Ta4f,Ta alloy,5/2,25.9,26.74968612683465,0.10923437313476661,0.8496861268346514
5,Control_WK1,,,Ta4f,Ta+1,7/2,22.7,22.000000000000234,2.0821505704140105e-07,-0.6999999999997648
5,Control_WK1,,,Ta4f,Ta+1,5/2,24.6,23.910000000000235,2.0821505704139877e-07,-0.6899999999997668
5,Control_WK1,,,Ta4f,Ta+3,7/2,24.2,23.57058556206541,0.08120654510315987,-0.6294144379345887
5,Control_WK1,,,Ta4f,Ta+3,5/2,26.1,25.48058556206541,0.08120654526307784,-0.6194144379345907
5,Control_WK1,,,Ta4f,Ta+5 (Ta2O5),7/2,26.8,25.96797154640308,0.0030852349046892632,-0.8320284535969193
5,Control_WK1,,,Ta4f,Ta+5 (Ta2O5),5/2,28.7,27.87797154640308,0.0030852349067014367,-0.8220284535969178
6,Control_WK2,,,Ta4f,Ta metal,7/2,22.0,22.40985176799331,0.01808021574210093,0.4098517679933096
6,Control_WK2,,,Ta4f,Ta metal,5/2,23.9,24.31985176799331,0.01808021575943189,0.41985176799331114
6,Control_WK2,,,Ta4f,Ta interface,7/2,22.4,22.713607605101355,0.03873097934357711,0.31360760510135677
6,Control_WK2,,,Ta4f,Ta interface,5/2,24.3,24.623607605101355,0.03873097934357711,0.3236076051013548
6,Control_WK2,,,Ta4f,Ta alloy,7/2,24.0,24.857492126660482,0.09167565843027559,0.8574921266604818
6,Control_WK2,,,Ta4f,Ta alloy,5/2,25.9,26.767492126660482,0.09167565843027559,0.8674921266604834
6,Control_WK2,,,Ta4f,Ta+1,7/2,22.7,22.00000000000002,5.8957606076793606e-08,-0.699999999999978
6,Control_WK2,,,Ta4f,Ta+1,5/2,24.6,23.91000000000002,5.8957606076793547e-08,-0.68999999999998
6,Control_WK2,,,Ta4f,Ta+3,7/2,24.2,23.576459306400903,0.08539856486236437,-0.6235406935990966
6,Control_WK2,,,Ta4f,Ta+3,5/2,26.1,25.486459306400903,0.08539856479787551,-0.6135406935990986
6,Control_WK2,,,Ta4f,Ta+5 (Ta2O5),7/2,26.8,25.958645139254227,0.0031015471494953094,-0.8413548607457741
6,Control_WK2,,,Ta4f,Ta+5 (Ta2O5),5/2,28.7,27.868645139254227,0.003101547145445848,-0.8313548607457726
7,Control_WK3,,,Ta4f,Ta metal,7/2,22.0,22.400208448819377,0.019793735765524276,0.40020844881937734
7,Control_WK3,,,Ta4f,Ta metal,5/2,23.9,24.310208448819377,0.019793735787072907,0.4102084488193789
7,Control_WK3,,,Ta4f,Ta interface,7/2,22.4,22.695075394664002,0.036963126701418804,0.29507539466400345
7,Control_WK3,,,Ta4f,Ta interface,5/2,24.3,24.605075394664002,0.036963126701418804,0.30507539466400146
7,Control_WK3,,,Ta4f,Ta alloy,7/2,24.0,24.848416792741247,0.10728841244250303,0.8484167927412471
7,Control_WK3,,,Ta4f,Ta alloy,5/2,25.9,26.758416792741247,0.10728841244250303,0.8584167927412487
7,Control_WK3,,,Ta4f,Ta+1,7/2,22.7,22.00000000000012,1.3813731602726432e-07,-0.6999999999998785
7,Control_WK3,,,Ta4f,Ta+1,5/2,24.6,23.91000000000012,1.3813731602726358e-07,-0.6899999999998805
7,Control_WK3,,,Ta4f,Ta+3,7/2,24.2,23.54088469979725,0.08183056763202286,-0.6591153002027497
7,Control_WK3,,,Ta4f,Ta+3,5/2,26.1,25.45088469979725,0.08183056774813453,-0.6491153002027517
7,Control_WK3,,,Ta4f,Ta+5 (Ta2O5),7/2,26.8,25.963138433445405,0.0031077910216357404,-0.836861566554596
7,Control_WK3,,,Ta4f,Ta+5 (Ta2O5),5/2,28.7,27.873138433445405,0.0031077910249475518,-0.8268615665545944

File: tare_analysis/results/2026-04-04_00-29-52/csv/ta4f_thickness_baseline_change.csv
index,sample,etchlevel,etchtime,oxide_thickness_nm,thickness_err_nm,group,week,baseline_value,delta_from_wk0
0,BOE_WK0,,,1.3978405555470337,0.0,BOE,0,1.3978405555470337,0.0
1,BOE_WK1,,,2.1906187438913665,0.0,BOE,1,1.3978405555470337,0.7927781883443328
2,BOE_WK2,,,2.4094316978678645,0.05330384023905847,BOE,2,1.3978405555470337,1.0115911423208308
3,BOE_WK3,,,2.3806833395307345,0.0,BOE,3,1.3978405555470337,0.9828427839837008
4,Control_WK0,,,3.3995113044656824,0.03732836947444153,Control,0,3.3995113044656824,0.0
5,Control_WK1,,,3.37158139676479,0.1982304004230038,Control,1,3.3995113044656824,-0.027929907700892542
6,Control_WK2,,,3.339192458777389,0.18638197943030463,Control,2,3.3995113044656824,-0.060318845688293266
7,Control_WK3,,,3.422566558912497,0.21642763776062257,Control,3,3.3995113044656824,0.023055254446814555
