Repository: dandan002/TaRe-Analysis-Code

## Analysis of Tantalum Rhenium Alloys for Use in Superconducting Qubits
This is the companion repository for the thesis with the same title submitted to Princeton University on 04/13/2026. This includes basic SEM images in the SEM directory, a full XPS analysis suite in tare_analysis, the full thesis .tex build in thesis_document, and a phased-buildout of an XRD_analysis pipeline in XRD_analysis, although actual XRD analysis was done through software in provided by the Princeton Imaging and Analysis Center.

In detail:
- The papers directory contains a subset of the literature cited in the thesis.
- tare_analysis contains a full analysis pipeline fashioned from an inherited Tantalum-only analysis pipeline (tool calls from a python notebook, retired due to instability and issues with determinism). Expected Rhenium and Tantalum spectra were added/edited using references from Greiner and other sources. The data used was taken on a ThermoFisher K-Alpha XPS machine.
- XRD_analysis contains a partially-built (unused) XRD analysis pipeline that depends on a local GSAS-II installation in addition to a .env file with a materials project API key (free!). While it turned into an unusable debacle of a codebase, further development is encouraged if only as a lesson in bad coding practices. The data referenced was taken on a Bruker D8 Discover XRD, but final analysis was done on accompanying software provided by Princeton's Imaging and Analysis Center.
- SEM contains scanning electron microscope images taken on a Verios XHR Low-Voltage SEM.
- thesis_document is the full thesis in .tex form with accompanying figures and dependencies copied over from other parts of the repository.

## Usage
Data should be put in tare_analysis/data exported as an .xlsx file from any ThermoFisher K-Alpha or Nexsa series XPS machine; all analysis is orchestrated from the main.py file for surface scans, etch_main.py for etched scans.

## Disclosures
While most of the code was written and/or formatted by hand, figure styling and python tests were written with the assistance of Anthropic's Claude Sonnet 4.5/4.6 models. Only XRD_analysis was written through heavy tool usage during planning and execution, but results were omitted in the final research in favor of analysis done through provided tools.

The author acknowledges the use of the Imaging and Analysis Center (IAC) operated by the Princeton Materials Institute at Princeton University, which is supported in part by the Princeton Center for Complex Materials (PCCM), a National Science Foundation (NSF) Materials Research Science and Engineering Center (MRSEC; DMR-2011750).

File: tare_analysis/results/2026-04-09_11-50-09/csv/re4f_peak_comparison.csv
index,sample,etchlevel,etchtime,element,species,spin,expected_eV,fitted_eV,fitted_stderr,delta_eV
0,BOE_WK0,,,Re4f,Re metal,7/2,40.35,40.45999141630332,0.022808839944299365,0.10999141630331621
0,BOE_WK0,,,Re4f,Re metal,5/2,42.77,42.88709074768626,0.022687752077772263,0.11709074768625527
0,BOE_WK0,,,Re4f,Redp1 (Reδ+1),7/2,40.57,40.67999141630332,0.022808839966158213,0.10999141630331621
0,BOE_WK0,,,Re4f,Redp1 (Reδ+1),5/2,42.99,43.10709074768626,0.022687752077772263,0.11709074768625527
0,BOE_WK0,,,Re4f,Redp2 (Reδ+2),7/2,40.8,40.90999141630332,0.022808839966158213,0.10999141630332332
0,BOE_WK0,,,Re4f,Redp2 (Reδ+2),5/2,43.22,43.33709074768626,0.022687752077772263,0.11709074768626238
0,BOE_WK0,,,Re4f,Redp3 (Reδ+3),7/2,41.08,41.189991416303315,0.022808839966158213,0.10999141630331621
0,BOE_WK0,,,Re4f,Redp3 (Reδ+3),5/2,43.5,43.617090747686255,0.022687752077772263,0.11709074768625527
0,BOE_WK0,,,Re4f,ReO2 (Re4+),7/2,42.2,41.800000000000004,0.03900131788845381,-0.3999999999999986
0,BOE_WK0,,,Re4f,ReO2 (Re4+),5/2,44.62,44.227099331382945,0.03840511020224063,-0.3929006686170524
0,BOE_WK0,,,Re4f,ReO3 (Re6+),7/2,43.1,42.778656363693706,0.11230173820262604,-0.32134363630629537
0,BOE_WK0,,,Re4f,ReO3 (Re6+),5/2,45.52,45.20575569507665,0.11138776600163733,-0.3142443049233563
0,BOE_WK0,,,Re4f,Re2O7 (Re7+),7/2,45.5,45.78606651186058,0.08737911909564623,0.2860665118605823
0,BOE_WK0,,,Re4f,Re2O7 (Re7+),5/2,47.92,48.21316584324352,0.0876234260798574,0.29316584324352135
1,BOE_WK1,,,Re4f,Re metal,7/2,40.35,40.450272402484856,0.02553445408160798,0.1002724024848547
1,BOE_WK1,,,Re4f,Re metal,5/2,42.77,42.87828983798055,0.025998121090457623,0.10828983798054992
1,BOE_WK1,,,Re4f,Redp1 (Reδ+1),7/2,40.57,40.670272402484855,0.02553445403061275,0.1002724024848547
1,BOE_WK1,,,Re4f,Redp1 (Reδ+1),5/2,42.99,43.09828983798055,0.025998121090457623,0.10828983798054992
1,BOE_WK1,,,Re4f,Redp2 (Reδ+2),7/2,40.8,40.90027240248486,0.02553445403061275,0.1002724024848618
1,BOE_WK1,,,Re4f,Redp2 (Reδ+2),5/2,43.22,43.328289837980556,0.025998121090457623,0.10828983798055702
1,BOE_WK1,,,Re4f,Redp3 (Reδ+3),7/2,41.08,41.18027240248485,0.02553445403061275,0.1002724024848547
1,BOE_WK1,,,Re4f,Redp3 (Reδ+3),5/2,43.5,43.60828983798055,0.025998121090457623,0.10828983798054992
1,BOE_WK1,,,Re4f,ReO2 (Re4+),7/2,42.2,41.80566663164312,0.06925559439472634,-0.3943333683568824
1,BOE_WK1,,,Re4f,ReO2 (Re4+),5/2,44.62,44.23368406713882,0.0697162230907238,-0.38631593286118004
1,BOE_WK1,,,Re4f,ReO3 (Re6+),7/2,43.1,43.22638404396488,0.28106810589572767,0.12638404396487601
1,BOE_WK1,,,Re4f,ReO3 (Re6+),5/2,45.52,45.654401479460574,0.2827531971860176,0.13440147946057124
1,BOE_WK1,,,Re4f,Re2O7 (Re7+),7/2,45.5,45.82395819005184,0.009730076294043584,0.32395819005184023
1,BOE_WK1,,,Re4f,Re2O7 (Re7+),5/2,47.92,48.25197562554754,0.009850109074570944,0.33197562554753546
2,BOE_WK2,,,Re4f,Re metal,7/2,40.35,40.452897573360204,0.03151996502088746,0.10289757336020244
2,BOE_WK2,,,Re4f,Re metal,5/2,42.77,42.87967680718331,0.03202350261137064,0.10967680718330541
2,BOE_WK2,,,Re4f,Redp1 (Reδ+1),7/2,40.57,40.6728975733602,0.03151996500165375,0.10289757336020244
2,BOE_WK2,,,Re4f,Redp1 (Reδ+1),5/2,42.99,43.09967680718331,0.03202350261137064,0.10967680718330541
2,BOE_WK2,,,Re4f,Redp2 (Reδ+2),7/2,40.8,40.90289757336021,0.03151996500165375,0.10289757336020955
2,BOE_WK2,,,Re4f,Redp2 (Reδ+2),5/2,43.22,43.32967680718331,0.03202350261137064,0.10967680718331252
2,BOE_WK2,,,Re4f,Redp3 (Reδ+3),7/2,41.08,41.1828975733602,0.03151996500165375,0.10289757336020244
2,BOE_WK2,,,Re4f,Redp3 (Reδ+3),5/2,43.5,43.609676807183305,0.03202350261137064,0.10967680718330541
2,BOE_WK2,,,Re4f,ReO2 (Re4+),7/2,42.2,41.854724810887156,0.07942091242729833,-0.34527518911284716
2,BOE_WK2,,,Re4f,ReO2 (Re4+),5/2,44.62,44.28150404471026,0.08062327936510116,-0.3384959552897371
2,BOE_WK2,,,Re4f,ReO3 (Re6+),7/2,43.1,43.28240031926127,0.2984792247956176,0.18240031926126932
2,BOE_WK2,,,Re4f,ReO3 (Re6+),5/2,45.52,45.709179553084375,0.30048568041696844,0.1891795530843723
2,BOE_WK2,,,Re4f,Re2O7 (Re7+),7/2,45.5,45.72530816229939,0.007988867843250147,0.22530816229939177
2,BOE_WK2,,,Re4f,Re2O7 (Re7+),5/2,47.92,48.152087396122496,0.00856912304605819,0.23208739612249474
3,BOE_WK3,,,Re4f,Re metal,7/2,40.35,40.44505893541917,0.03069569559267146,0.09505893541916777
3,BOE_WK3,,,Re4f,Re metal,5/2,42.77,42.87208845152193,0.031195067743493864,0.10208845152192936
3,BOE_WK3,,,Re4f,Redp1 (Reδ+1),7/2,40.57,40.66505893541917,0.03069569550707173,0.09505893541916777
3,BOE_WK3,,,Re4f,Redp1 (Reδ+1),5/2,42.99,43.09208845152193,0.031195067743493864,0.10208845152192936
3,BOE_WK3,,,Re4f,Redp2 (Reδ+2),7/2,40.8,40.89505893541917,0.03069569550707173,0.09505893541917487
3,BOE_WK3,,,Re4f,Redp2 (Reδ+2),5/2,43.22,43.322088451521935,0.031195067743493864,0.10208845152193646
3,BOE_WK3,,,Re4f,Redp3 (Reδ+3),7/2,41.08,41.175058935419166,0.03069569550707173,0.09505893541916777
3,BOE_WK3,,,Re4f,Redp3 (Reδ+3),5/2,43.5,43.60208845152193,0.031195067743493864,0.10208845152192936
3,BOE_WK3,,,Re4f,ReO2 (Re4+),7/2,42.2,41.82362853704463,0.09070786060764534,-0.37637146295537605
3,BOE_WK3,,,Re4f,ReO2 (Re4+),5/2,44.62,44.25065805314739,0.09205836535722023,-0.36934194685260735
3,BOE_WK3,,,Re4f,ReO3 (Re6+),7/2,43.1,43.19585902698561,0.3878295093809583,0.09585902698560744
3,BOE_WK3,,,Re4f,ReO3 (Re6+),5/2,45.52,45.62288854308837,0.3900847663675737,0.10288854308836903
3,BOE_WK3,,,Re4f,Re2O7 (Re7+),7/2,45.5,45.922038657325004,0.009000827889194516,0.4220386573250039
3,BOE_WK3,,,Re4f,Re2O7 (Re7+),5/2,47.92,48.34906817342777,0.008694631215945147,0.4290681734277655
4,Control_WK0,,,Re4f,Re metal,7/2,40.35,40.460184743936985,0.026126248979099716,0.11018474393698341
4,Control_WK0,,,Re4f,Re metal,5/2,42.77,42.88546197415325,0.02609703609709053,0.11546197415324855
4,Control_WK0,,,Re4f,Redp1 (Reδ+1),7/2,40.57,40.680184743936984,0.026126249023402305,0.11018474393698341
4,Control_WK0,,,Re4f,Redp1 (Reδ+1),5/2,42.99,43.10546197415325,0.02609703609709053,0.11546197415324855
4,Control_WK0,,,Re4f,Redp2 (Reδ+2),7/2,40.8,40.91018474393699,0.026126249023402305,0.11018474393699051
4,Control_WK0,,,Re4f,Redp2 (Reδ+2),5/2,43.22,43.335461974153255,0.02609703609709053,0.11546197415325565
4,Control_WK0,,,Re4f,Redp3 (Reδ+3),7/2,41.08,41.19018474393698,0.026126249023402305,0.11018474393698341
4,Control_WK0,,,Re4f,Redp3 (Reδ+3),5/2,43.5,43.61546197415325,0.02609703609709053,0.11546197415324855
4,Control_WK0,,,Re4f,ReO2 (Re4+),7/2,42.2,41.800000000000004,0.06559958538240841,-0.3999999999999986
4,Control_WK0,,,Re4f,ReO2 (Re4+),5/2,44.62,44.22527723021627,0.06462519516957398,-0.39472276978372633
4,Control_WK0,,,Re4f,ReO3 (Re6+),7/2,43.1,43.00781235206966,0.1361827985643076,-0.09218764793034495
4,Control_WK0,,,Re4f,ReO3 (Re6+),5/2,45.52,45.43308958228592,0.13622924958515123,-0.08691041771407981
4,Control_WK0,,,Re4f,Re2O7 (Re7+),7/2,45.5,46.109916754810456,0.018963101023003845,0.609916754810456
4,Control_WK0,,,Re4f,Re2O7 (Re7+),5/2,47.92,48.53519398502672,0.01879793406445488,0.6151939850267212
5,Control_WK1,,,Re4f,Re metal,7/2,40.35,40.448673787686445,0.028529692135006307,0.09867378768644386
5,Control_WK1,,,Re4f,Re metal,5/2,42.77,42.87296585021909,0.028457772754126396,0.10296585021908555
5,Control_WK1,,,Re4f,Redp1 (Reδ+1),7/2,40.57,40.668673787686444,0.028529692090882026,0.09867378768644386
5,Control_WK1,,,Re4f,Redp1 (Reδ+1),5/2,42.99,43.09296585021909,0.028457772754126396,0.10296585021908555
5,Control_WK1,,,Re4f,Redp2 (Reδ+2),7/2,40.8,40.89867378768645,0.028529692090882026,0.09867378768645096
5,Control_WK1,,,Re4f,Redp2 (Reδ+2),5/2,43.22,43.32296585021909,0.028457772754126396,0.10296585021909266
5,Control_WK1,,,Re4f,Redp3 (Reδ+3),7/2,41.08,41.17867378768644,0.028529692090882026,0.09867378768644386
5,Control_WK1,,,Re4f,Redp3 (Reδ+3),5/2,43.5,43.602965850219086,0.028457772754126396,0.10296585021908555
5,Control_WK1,,,Re4f,ReO2 (Re4+),7/2,42.2,41.800000000000004,0.0519971547426373,-0.3999999999999986
5,Control_WK1,,,Re4f,ReO2 (Re4+),5/2,44.62,44.22429206253265,0.051202781968355114,-0.3957079374673498
5,Control_WK1,,,Re4f,ReO3 (Re6+),7/2,43.1,42.945545249342764,0.12194428790903347,-0.15445475065723713
5,Control_WK1,,,Re4f,ReO3 (Re6+),5/2,45.52,45.36983731187541,0.12084204260411784,-0.15016268812459543
5,Control_WK1,,,Re4f,Re2O7 (Re7+),7/2,45.5,45.973404015544574,0.018787146000173394,0.473404015544574
5,Control_WK1,,,Re4f,Re2O7 (Re7+),5/2,47.92,48.39769607807722,0.01904278467584789,0.4776960780772157
6,Control_WK2,,,Re4f,Re metal,7/2,40.35,40.4524895206798,0.02891778348978421,0.10248952067979644
6,Control_WK2,,,Re4f,Re metal,5/2,42.77,42.87519752136568,0.028860679150702506,0.10519752136567462
6,Control_WK2,,,Re4f,Redp1 (Reδ+1),7/2,40.57,40.6724895206798,0.02891778355684281,0.10248952067979644
6,Control_WK2,,,Re4f,Redp1 (Reδ+1),5/2,42.99,43.09519752136568,0.028860679150702506,0.10519752136567462
6,Control_WK2,,,Re4f,Redp2 (Reδ+2),7/2,40.8,40.9024895206798,0.02891778355684281,0.10248952067980355
6,Control_WK2,,,Re4f,Redp2 (Reδ+2),5/2,43.22,43.32519752136568,0.028860679150702506,0.10519752136568172
6,Control_WK2,,,Re4f,Redp3 (Reδ+3),7/2,41.08,41.182489520679795,0.02891778355684281,0.10248952067979644
6,Control_WK2,,,Re4f,Redp3 (Reδ+3),5/2,43.5,43.60519752136567,0.02886067948962262,0.10519752136566751
6,Control_WK2,,,Re4f,ReO2 (Re4+),7/2,42.2,41.800000000000004,0.05260085333858551,-0.3999999999999986
6,Control_WK2,,,Re4f,ReO2 (Re4+),5/2,44.62,44.222708000685884,0.05183348594616007,-0.3972919993141133
6,Control_WK2,,,Re4f,ReO3 (Re6+),7/2,43.1,42.961756342233535,0.11497033291853224,-0.1382436577664663
6,Control_WK2,,,Re4f,ReO3 (Re6+),5/2,45.52,45.384464342919415,0.11372778307124941,-0.13553565708058812
6,Control_WK2,,,Re4f,Re2O7 (Re7+),7/2,45.5,45.959094431768115,0.018801328582805248,0.45909443176811493
6,Control_WK2,,,Re4f,Re2O7 (Re7+),5/2,47.92,48.381802432453995,0.01917026276169022,0.4618024324539931
7,Control_WK3,,,Re4f,Re metal,7/2,40.35,40.449152879692534,0.02800100596053346,0.09915287969253228
7,Control_WK3,,,Re4f,Re metal,5/2,42.77,42.87149818023319,0.02795907929981783,0.10149818023318602
7,Control_WK3,,,Re4f,Redp1 (Reδ+1),7/2,40.57,40.66915287969253,0.0280010060067618,0.09915287969253228
7,Control_WK3,,,Re4f,Redp1 (Reδ+1),5/2,42.99,43.09149818023319,0.02795907929981783,0.10149818023318602
7,Control_WK3,,,Re4f,Redp2 (Reδ+2),7/2,40.8,40.89915287969254,0.0280010060067618,0.09915287969253939
7,Control_WK3,,,Re4f,Redp2 (Reδ+2),5/2,43.22,43.32149818023319,0.02795907929981783,0.10149818023319312
7,Control_WK3,,,Re4f,Redp3 (Reδ+3),7/2,41.08,41.17915287969253,0.0280010060067618,0.09915287969253228
7,Control_WK3,,,Re4f,Redp3 (Reδ+3),5/2,43.5,43.601498180233186,0.02795907929981783,0.10149818023318602
7,Control_WK3,,,Re4f,ReO2 (Re4+),7/2,42.2,41.800000000000004,0.05210656859403053,-0.3999999999999986
7,Control_WK3,,,Re4f,ReO2 (Re4+),5/2,44.62,44.22234530054066,0.05133126804040811,-0.39765469945933773
7,Control_WK3,,,Re4f,ReO3 (Re6+),7/2,43.1,42.983710925234305,0.11204719194584678,-0.11628907476569594
7,Control_WK3,,,Re4f,ReO3 (Re6+),5/2,45.52,45.40605622577496,0.11109442681741534,-0.1139437742250422
7,Control_WK3,,,Re4f,Re2O7 (Re7+),7/2,45.5,45.9609646783539,0.01733568459336937,0.4609646783539034
7,Control_WK3,,,Re4f,Re2O7 (Re7+),5/2,47.92,48.38330997889456,0.017671886333669565,0.46330997889455716

File: tare_analysis/results/2026-04-09_11-50-09/csv/re4f_thickness_baseline_change.csv
index,sample,etchlevel,etchtime,oxide_thickness_nm,thickness_err_nm,group,week,baseline_value,delta_from_wk0
0,BOE_WK0,,,0.6146477833994652,0.11357868447588378,BOE,0,0.6146477833994652,0.0
1,BOE_WK1,,,1.2976617748919508,0.2780149846404109,BOE,1,0.6146477833994652,0.6830139914924855
2,BOE_WK2,,,1.5097631777766687,0.3328243004153114,BOE,2,0.6146477833994652,0.8951153943772034
3,BOE_WK3,,,1.3640677354845276,0.35504874027142064,BOE,3,0.6146477833994652,0.7494199520850624
4,Control_WK0,,,0.7363005036087356,0.15609836987902898,Control,0,0.7363005036087356,0.0
5,Control_WK1,,,0.7091245474950462,0.14781187458672668,Control,1,0.7363005036087356,-0.027175956113689392
6,Control_WK2,,,0.7219900554967325,0.1498717288190486,Control,2,0.7363005036087356,-0.014310448112003105
7,Control_WK3,,,0.7345826827121111,0.14781333935272914,Control,3,0.7363005036087356,-0.0017178208966244224

File: tare_analysis/results/2026-04-09_11-50-09/csv/re4f_width_comparison.csv
index,sample,etchlevel,etchtime,species,expected_sigma_eV,fitted_sigma_eV,fitted_stderr,delta_eV
0,BOE_WK0,,,Re metal,0.12,0.22061306917481888,0.004467743633119012,0.10061306917481888
0,BOE_WK0,,,ReO2 (Re4+),0.25,0.37484846177261677,0.050442516981110026,0.12484846177261677
0,BOE_WK0,,,ReO3 (Re6+),0.25,0.7499999999999999,0.06188754525790465,0.4999999999999999
0,BOE_WK0,,,Re2O7 (Re7+),0.3,0.2557363748361138,0.09133665889530292,-0.04426362516388621
1,BOE_WK1,,,Re metal,0.12,0.21645675044067997,0.005401867118772198,0.09645675044067997
1,BOE_WK1,,,ReO2 (Re4+),0.25,0.5999999999999999,0.14235493007605782,0.34999999999999987
1,BOE_WK1,,,ReO3 (Re6+),0.25,0.7499999999999999,0.13690883583424665,0.4999999999999999
1,BOE_WK1,,,Re2O7 (Re7+),0.3,0.45805200188440065,0.009574854332847818,0.15805200188440066
2,BOE_WK2,,,Re metal,0.12,0.2178747517261619,0.006720333305871808,0.09787475172616192
2,BOE_WK2,,,ReO2 (Re4+),0.25,0.5999999999999893,0.15193309276326894,0.3499999999999893
2,BOE_WK2,,,ReO3 (Re6+),0.25,0.7499999999999969,0.15255352340861575,0.4999999999999969
2,BOE_WK2,,,Re2O7 (Re7+),0.3,0.46080488016465126,0.00766212515410389,0.16080488016465128
3,BOE_WK3,,,Re metal,0.12,0.21749457394448246,0.006499685472541354,0.09749457394448247
3,BOE_WK3,,,ReO2 (Re4+),0.25,0.5999999999999999,0.17963436403178806,0.34999999999999987
3,BOE_WK3,,,ReO3 (Re6+),0.25,0.7499999999999941,0.17800269627894075,0.4999999999999941
3,BOE_WK3,,,Re2O7 (Re7+),0.3,0.4509828289594815,0.008909711946050048,0.1509828289594815
4,Control_WK0,,,Re metal,0.12,0.21948462517787337,0.005574094201261552,0.09948462517787338
4,Control_WK0,,,ReO2 (Re4+),0.25,0.43820327322551145,0.0906677558001219,0.18820327322551145
4,Control_WK0,,,ReO3 (Re6+),0.25,0.7499999999999999,0.0801209742546124,0.4999999999999999
4,Control_WK0,,,Re2O7 (Re7+),0.3,0.433474970536211,0.019692440139133984,0.133474970536211
5,Control_WK1,,,Re metal,0.12,0.21761424351975556,0.006192427432463315,0.09761424351975556
5,Control_WK1,,,ReO2 (Re4+),0.25,0.377381108860404,0.06775900244903717,0.127381108860404
5,Control_WK1,,,ReO3 (Re6+),0.25,0.7499999999999999,0.07844036806696913,0.4999999999999999
5,Control_WK1,,,Re2O7 (Re7+),0.3,0.4124206891034819,0.019651267805429893,0.11242068910348191
6,Control_WK2,,,Re metal,0.12,0.21726628839689466,0.006292827193623637,0.09726628839689466
6,Control_WK2,,,ReO2 (Re4+),0.25,0.3713041996550558,0.06711070628779997,0.12130419965505579
6,Control_WK2,,,ReO3 (Re6+),0.25,0.7499999999999999,0.07566075343842799,0.4999999999999999
6,Control_WK2,,,Re2O7 (Re7+),0.3,0.4229831300925078,0.01983549194700809,0.12298313009250783
7,Control_WK3,,,Re metal,0.12,0.2185350237108735,0.006028639302040727,0.0985350237108735
7,Control_WK3,,,ReO2 (Re4+),0.25,0.3827779641282175,0.06717316246717488,0.13277796412821752
7,Control_WK3,,,ReO3 (Re6+),0.25,0.7499999999999999,0.07353172666812412,0.4999999999999999
7,Control_WK3,,,Re2O7 (Re7+),0.3,0.434404658401577,0.01846530378837897,0.134404658401577

File: tare_analysis/results/2026-04-09_11-50-09/csv/ta4f_amplitude_comparison.csv
index,sample,etchlevel,etchtime,sample_type,species,expected_amp,fitted_amp,stderr,delta
0,BOE_WK0,,,BOE samples,Ta metal,0.4,0.4176727854473368,0.0,0.017672785447336803
0,BOE_WK0,,,BOE samples,Ta interface,0.1,0.10370051980047196,0.0,0.003700519800471952
0,BOE_WK0,,,BOE samples,Ta alloy,0.15,0.02256623655517376,0.0,-0.12743376344482624
0,BOE_WK0,,,BOE samples,Ta+1,0.05,0.13437736695414157,0.0,0.08437736695414157
0,BOE_WK0,,,BOE samples,Ta+3,0.05,1.2899529399678976e-19,0.0,-0.05
0,BOE_WK0,,,BOE samples,Ta+5 (Ta2O5),0.25,0.3216830912428758,0.0,0.07168309124287581
1,BOE_WK1,,,BOE samples,Ta metal,0.4,0.3025164849958698,0.0,-0.09748351500413022
1,BOE_WK1,,,BOE samples,Ta interface,0.1,0.10528372208309712,0.0,0.005283722083097117
1,BOE_WK1,,,BOE samples,Ta alloy,0.15,3.974481139376385e-18,0.0,-0.15
1,BOE_WK1,,,BOE samples,Ta+1,0.05,0.03904803509869493,0.0,-0.010951964901305074
1,BOE_WK1,,,BOE samples,Ta+3,0.05,0.054790145252619674,0.0,0.004790145252619671
1,BOE_WK1,,,BOE samples,Ta+5 (Ta2O5),0.25,0.49836161256971845,0.0,0.24836161256971845
2,BOE_WK2,,,BOE samples,Ta metal,0.4,0.2750426946087445,0.033882212232512886,-0.12495730539125555
2,BOE_WK2,,,BOE samples,Ta interface,0.1,0.10522270573229885,0.021898361776518337,0.005222705732298841
2,BOE_WK2,,,BOE samples,Ta alloy,0.15,0.0010272835241705372,0.004035896133687414,-0.14897271647582946
2,BOE_WK2,,,BOE samples,Ta+1,0.05,0.032299072604714436,0.011133126863231842,-0.017700927395285566
2,BOE_WK2,,,BOE samples,Ta+3,0.05,0.05110548073039013,0.007054438491710835,0.0011054807303901293
2,BOE_WK2,,,BOE samples,Ta+5 (Ta2O5),0.25,0.5353027627996817,0.004979133735626188,0.2853027627996817
3,BOE_WK3,,,BOE samples,Ta metal,0.4,0.2794917377529092,0.0476435403064043,-0.12050826224709082
3,BOE_WK3,,,BOE samples,Ta interface,0.1,0.10548071859139824,0.02550774195692697,0.0054807185913982315
3,BOE_WK3,,,BOE samples,Ta alloy,0.15,0.003601952377050361,0.00884390406131189,-0.14639804762294964
3,BOE_WK3,,,BOE samples,Ta+1,0.05,0.04020956405672028,0.021367632303456948,-0.009790435943279725
3,BOE_WK3,,,BOE samples,Ta+3,0.05,0.052706773344564924,0.010257133277147817,0.002706773344564921
3,BOE_WK3,,,BOE samples,Ta+5 (Ta2O5),0.25,0.5185092538773571,0.0037504796831168007,0.26850925387735713
4,Control_WK0,,,Control samples,Ta metal,0.2,0.17938677155428612,0.02754980888000433,-0.020613228445713894
4,Control_WK0,,,Control samples,Ta interface,0.05,0.10609442671581786,0.024616306330034442,0.05609442671581785
4,Control_WK0,,,Control samples,Ta alloy,0.05,0.014369118754493574,0.003076865426614458,-0.03563088124550643
4,Control_WK0,,,Control samples,Ta+1,0.05,0.018949629266207548,0.00816172443111905,-0.031050370733792455
4,Control_WK0,,,Control samples,Ta+3,0.1,0.030430759740808798,0.004963217648141947,-0.0695692402591912
4,Control_WK0,,,Control samples,Ta+5 (Ta2O5),0.55,0.6507692939683861,0.004248880910321139,0.10076929396838608
5,Control_WK1,,,Control samples,Ta metal,0.2,0.18270174096927036,0.02674831706741127,-0.01729825903072965
5,Control_WK1,,,Control samples,Ta interface,0.05,0.10476417710630878,0.023591418271702826,0.05476417710630878
5,Control_WK1,,,Control samples,Ta alloy,0.05,0.009506947462185543,0.0032963194884972286,-0.04049305253781446
5,Control_WK1,,,Control samples,Ta+1,0.05,0.016391373593811,0.009075819749283717,-0.033608626406189
5,Control_WK1,,,Control samples,Ta+3,0.1,0.033019481611846285,0.004892176510548791,-0.06698051838815372
5,Control_WK1,,,Control samples,Ta+5 (Ta2O5),0.55,0.6536162792565781,0.004428884821891136,0.10361627925657801
6,Control_WK2,,,Control samples,Ta metal,0.2,0.18654508529192654,0.026090775517680853,-0.013454914708073473
6,Control_WK2,,,Control samples,Ta interface,0.05,0.09528271084396629,0.022133488130772205,0.04528271084396629
6,Control_WK2,,,Control samples,Ta alloy,0.05,0.012159680141824057,0.003259622437454219,-0.037840319858175944
6,Control_WK2,,,Control samples,Ta+1,0.05,0.018895930368438455,0.008271483827175794,-0.031104069631561548
6,Control_WK2,,,Control samples,Ta+3,0.1,0.03058434001510612,0.004485488100393784,-0.06941565998489388
6,Control_WK2,,,Control samples,Ta+5 (Ta2O5),0.55,0.6565322533387387,0.004293697477010452,0.10653225333873861
7,Control_WK3,,,Control samples,Ta metal,0.2,0.17872354326462,0.026614645660501694,-0.021276456735380006
7,Control_WK3,,,Control samples,Ta interface,0.05,0.10513713461350048,0.02387227421029078,0.05513713461350048
7,Control_WK3,,,Control samples,Ta alloy,0.05,0.010371299193444037,0.0031899547711882912,-0.039628700806555964
7,Control_WK3,,,Control samples,Ta+1,0.05,0.016871407195613475,0.008692791987816945,-0.03312859280438653
7,Control_WK3,,,Control samples,Ta+3,0.1,0.03286782434490395,0.004840318439787591,-0.06713217565509605
7,Control_WK3,,,Control samples,Ta+5 (Ta2O5),0.55,0.6560287913879179,0.0042852876399397735,0.10602879138791788

File: tare_analysis/results/2026-04-09_11-50-09/csv/ta4f_oxide_thickness.csv
index,sample,etchlevel,etchtime,oxide_thickness_nm,thickness_err_nm
0,BOE_WK0,,,1.4229260208191001,0.0
1,BOE_WK1,,,2.1915108804879844,0.0
2,BOE_WK2,,,2.409454359925384,0.20241607654648489
3,BOE_WK3,,,2.3646641854580417,0.2792962430103606
4,Control_WK0,,,3.3995118624622926,0.3037391939993849
5,Control_WK1,,,3.371600090475547,0.28867376460894595
6,Control_WK2,,,3.3391809864101747,0.2742759908052634
7,Control_WK3,,,3.422576051501442,0.29570980590395446

File: tare_analysis/results/2026-04-09_11-50-09/csv/ta4f_peak_comparison.csv
index,sample,etchlevel,etchtime,element,species,spin,expected_eV,fitted_eV,fitted_stderr,delta_eV
0,BOE_WK0,,,Ta4f,Ta metal,7/2,22.0,22.43370425801955,0.0,0.43370425801954937
0,BOE_WK0,,,Ta4f,Ta metal,5/2,23.9,24.34370425801955,0.0,0.44370425801955093
0,BOE_WK0,,,Ta4f,Ta interface,7/2,22.4,22.712014982406238,0.0,0.3120149824062395
0,BOE_WK0,,,Ta4f,Ta interface,5/2,24.3,24.622014982406238,0.0,0.3220149824062375
0,BOE_WK0,,,Ta4f,Ta alloy,7/2,24.0,23.93370425801955,0.0,-0.06629574198045063
0,BOE_WK0,,,Ta4f,Ta alloy,5/2,25.9,25.84370425801955,0.0,-0.056295741980449066
0,BOE_WK0,,,Ta4f,Ta+1,7/2,22.7,22.72205830004281,0.0,0.022058300042811396
0,BOE_WK0,,,Ta4f,Ta+1,5/2,24.6,24.63205830004281,0.0,0.03205830004280941
0,BOE_WK0,,,Ta4f,Ta+3,7/2,24.2,24.203541535359843,0.0,0.003541535359843806
0,BOE_WK0,,,Ta4f,Ta+3,5/2,26.1,26.113541535359843,0.0,0.013541535359841816
0,BOE_WK0,,,Ta4f,Ta+5 (Ta2O5),7/2,26.8,25.872165423714748,0.0,-0.9278345762852531
0,BOE_WK0,,,Ta4f,Ta+5 (Ta2O5),5/2,28.7,27.782165423714748,0.0,-0.9178345762852516
1,BOE_WK1,,,Ta4f,Ta metal,7/2,22.0,22.42553717100441,0.0,0.4255371710044109
1,BOE_WK1,,,Ta4f,Ta metal,5/2,23.9,24.33553717100441,0.0,0.43553717100441247
1,BOE_WK1,,,Ta4f,Ta interface,7/2,22.4,22.752907559375036,0.0,0.35290755937503704
1,BOE_WK1,,,Ta4f,Ta interface,5/2,24.3,24.662907559375036,0.0,0.36290755937503505
1,BOE_WK1,,,Ta4f,Ta alloy,7/2,24.0,23.93053717100441,0.0,-0.06946282899559009
1,BOE_WK1,,,Ta4f,Ta alloy,5/2,25.9,25.84053717100441,0.0,-0.059462828995588524
1,BOE_WK1,,,Ta4f,Ta+1,7/2,22.7,22.183606465650982,0.0,-0.5163935343490174
1,BOE_WK1,,,Ta4f,Ta+1,5/2,24.6,24.093606465650982,0.0,-0.5063935343490193
1,BOE_WK1,,,Ta4f,Ta+3,7/2,24.2,23.500000000000085,0.0,-0.699999999999914
1,BOE_WK1,,,Ta4f,Ta+3,5/2,26.1,25.410000000000085,0.0,-0.689999999999916
1,BOE_WK1,,,Ta4f,Ta+5 (Ta2O5),7/2,26.8,25.85732469123195,0.0,-0.9426753087680524
1,BOE_WK1,,,Ta4f,Ta+5 (Ta2O5),5/2,28.7,27.76732469123195,0.0,-0.9326753087680508
2,BOE_WK2,,,Ta4f,Ta metal,7/2,22.0,22.42118566010771,0.021330303368067335,0.4211856601077102
2,BOE_WK2,,,Ta4f,Ta metal,5/2,23.9,24.33118566010771,0.021330303322945783,0.43118566010771175
2,BOE_WK2,,,Ta4f,Ta interface,7/2,22.4,22.760434003380254,0.040314363361992685,0.3604340033802558
2,BOE_WK2,,,Ta4f,Ta interface,5/2,24.3,24.670434003380254,0.040314363361992685,0.3704340033802538
2,BOE_WK2,,,Ta4f,Ta alloy,7/2,24.0,24.836939079730026,1.2382562206158287,0.8369390797300262
2,BOE_WK2,,,Ta4f,Ta alloy,5/2,25.9,26.746939079730026,1.2382562206158287,0.8469390797300278
2,BOE_WK2,,,Ta4f,Ta+1,7/2,22.7,22.03169245474951,0.1693456923748104,-0.6683075452504887
2,BOE_WK2,,,Ta4f,Ta+1,5/2,24.6,23.94169245474951,0.16934569276015782,-0.6583075452504907
2,BOE_WK2,,,Ta4f,Ta+3,7/2,24.2,23.500000000000004,0.081627669995119,-0.6999999999999957
2,BOE_WK2,,,Ta4f,Ta+3,5/2,26.1,25.410000000000004,0.081627669995119,-0.6899999999999977
2,BOE_WK2,,,Ta4f,Ta+5 (Ta2O5),7/2,26.8,25.93657975939543,0.004901929888664488,-0.8634202406045723
2,BOE_WK2,,,Ta4f,Ta+5 (Ta2O5),5/2,28.7,27.84657975939543,0.004901929878248732,-0.8534202406045708
3,BOE_WK3,,,Ta4f,Ta metal,7/2,22.0,22.41931399150184,0.023132088101972696,0.41931399150184134
3,BOE_WK3,,,Ta4f,Ta metal,5/2,23.9,24.32931399150184,0.023132088138426717,0.4293139915018429
3,BOE_WK3,,,Ta4f,Ta interface,7/2,22.4,22.754862416852525,0.048373938601345826,0.3548624168525265
3,BOE_WK3,,,Ta4f,Ta interface,5/2,24.3,24.664862416852525,0.048373938601345826,0.3648624168525245
3,BOE_WK3,,,Ta4f,Ta alloy,7/2,24.0,23.91931399150184,0.39512070393283694,-0.08068600849815866
3,BOE_WK3,,,Ta4f,Ta alloy,5/2,25.9,25.82931399150184,0.39512070393283694,-0.0706860084981571
3,BOE_WK3,,,Ta4f,Ta+1,7/2,22.7,22.192515658231134,0.20079584645020795,-0.5074843417688655
3,BOE_WK3,,,Ta4f,Ta+1,5/2,24.6,24.102515658231134,0.20079584602873324,-0.49748434176886747
3,BOE_WK3,,,Ta4f,Ta+3,7/2,24.2,23.500000000000004,0.184586644062937,-0.6999999999999957
3,BOE_WK3,,,Ta4f,Ta+3,5/2,26.1,25.410000000000004,0.18458664406293704,-0.6899999999999977
3,BOE_WK3,,,Ta4f,Ta+5 (Ta2O5),7/2,26.8,25.88081863287995,0.003523786876898928,-0.9191813671200499
3,BOE_WK3,,,Ta4f,Ta+5 (Ta2O5),5/2,28.7,27.79081863287995,0.0035237868731605414,-0.9091813671200484
4,Control_WK0,,,Ta4f,Ta metal,7/2,22.0,22.410799639097593,0.03199559786127597,0.4107996390975934
4,Control_WK0,,,Ta4f,Ta metal,5/2,23.9,24.320799639097594,0.031995597837630785,0.420799639097595
4,Control_WK0,,,Ta4f,Ta interface,7/2,22.4,22.7028610657029,0.04381179516283024,0.3028610657029027
4,Control_WK0,,,Ta4f,Ta interface,5/2,24.3,24.6128610657029,0.04381179516283024,0.31286106570290073
4,Control_WK0,,,Ta4f,Ta alloy,7/2,24.0,24.910799639097593,0.07610223464184608,0.9107996390975934
4,Control_WK0,,,Ta4f,Ta alloy,5/2,25.9,26.820799639097594,0.07610223464184608,0.920799639097595
4,Control_WK0,,,Ta4f,Ta+1,7/2,22.7,22.000000000000135,0.20337015667330144,-0.6999999999998643
4,Control_WK0,,,Ta4f,Ta+1,5/2,24.6,23.910000000000135,0.20337015667330008,-0.6899999999998663
4,Control_WK0,,,Ta4f,Ta+3,7/2,24.2,23.54289951292351,0.08933125370435088,-0.6571004870764909
4,Control_WK0,,,Ta4f,Ta+3,5/2,26.1,25.45289951292351,0.08933125361510368,-0.6471004870764929
4,Control_WK0,,,Ta4f,Ta+5 (Ta2O5),7/2,26.8,26.038904885736137,0.003150096407589812,-0.7610951142638633
4,Control_WK0,,,Ta4f,Ta+5 (Ta2O5),5/2,28.7,27.948904885736138,0.0031500964099589043,-0.7510951142638618
5,Control_WK1,,,Ta4f,Ta metal,7/2,22.0,22.404664192331012,0.03126141371909212,0.4046641923310119
5,Control_WK1,,,Ta4f,Ta metal,5/2,23.9,24.314664192331012,0.03126141367233549,0.4146641923310135
5,Control_WK1,,,Ta4f,Ta interface,7/2,22.4,22.70572420265047,0.04410208151073945,0.3057242026504703
5,Control_WK1,,,Ta4f,Ta interface,5/2,24.3,24.61572420265047,0.04410208151073945,0.3157242026504683
5,Control_WK1,,,Ta4f,Ta alloy,7/2,24.0,24.839688872692754,0.12451989732714264,0.8396888726927543
5,Control_WK1,,,Ta4f,Ta alloy,5/2,25.9,26.749688872692754,0.12451989732714264,0.8496888726927558
5,Control_WK1,,,Ta4f,Ta+1,7/2,22.7,22.0000000000138,0.2481722539216038,-0.6999999999862005
5,Control_WK1,,,Ta4f,Ta+1,5/2,24.6,23.9100000000138,0.248172253921448,-0.6899999999862025
5,Control_WK1,,,Ta4f,Ta+3,7/2,24.2,23.570581339028067,0.08644691222637049,-0.6294186609719326
5,Control_WK1,,,Ta4f,Ta+3,5/2,26.1,25.480581339028067,0.08644691214538994,-0.6194186609719345
5,Control_WK1,,,Ta4f,Ta+5 (Ta2O5),7/2,26.8,25.967971642091822,0.0032457923710628757,-0.8320283579081789
5,Control_WK1,,,Ta4f,Ta+5 (Ta2O5),5/2,28.7,27.877971642091822,0.003245792376119648,-0.8220283579081773
6,Control_WK2,,,Ta4f,Ta metal,7/2,22.0,22.409853000948903,0.02873816055865958,0.4098530009489032
6,Control_WK2,,,Ta4f,Ta metal,5/2,23.9,24.319853000948903,0.028738160533804926,0.41985300094890476
6,Control_WK2,,,Ta4f,Ta interface,7/2,22.4,22.713610271616776,0.043573578080820685,0.3136102716167777
6,Control_WK2,,,Ta4f,Ta interface,5/2,24.3,24.623610271616776,0.043573578080820685,0.3236102716167757
6,Control_WK2,,,Ta4f,Ta alloy,7/2,24.0,24.857494115536856,0.09069045497490265,0.8574941155368556
6,Control_WK2,,,Ta4f,Ta alloy,5/2,25.9,26.767494115536856,0.09069045497490265,0.8674941155368572
6,Control_WK2,,,Ta4f,Ta+1,7/2,22.7,22.000000000000004,0.19764756427012467,-0.6999999999999957
6,Control_WK2,,,Ta4f,Ta+1,5/2,24.6,23.910000000000004,0.19764756427012467,-0.6899999999999977
6,Control_WK2,,,Ta4f,Ta+3,7/2,24.2,23.576465142632458,0.08365884505566733,-0.6235348573675417
6,Control_WK2,,,Ta4f,Ta+3,5/2,26.1,25.486465142632458,0.08365884501031812,-0.6135348573675437
6,Control_WK2,,,Ta4f,Ta+5 (Ta2O5),7/2,26.8,25.95864512649359,0.0031051779405652504,-0.8413548735064111
6,Control_WK2,,,Ta4f,Ta+5 (Ta2O5),5/2,28.7,27.86864512649359,0.00310517793803748,-0.8313548735064096
7,Control_WK3,,,Ta4f,Ta metal,7/2,22.0,22.40020764675158,0.03149427154347854,0.4002076467515785
7,Control_WK3,,,Ta4f,Ta metal,5/2,23.9,24.31020764675158,0.03149427153221516,0.41020764675158006
7,Control_WK3,,,Ta4f,Ta interface,7/2,22.4,22.69507393498478,0.04368630309503042,0.2950739349847815
7,Control_WK3,,,Ta4f,Ta interface,5/2,24.3,24.60507393498478,0.04368630309503042,0.3050739349847795
7,Control_WK3,,,Ta4f,Ta alloy,7/2,24.0,24.848415768958873,0.10736586102313504,0.8484157689588727
7,Control_WK3,,,Ta4f,Ta alloy,5/2,25.9,26.758415768958873,0.10736586102313504,0.8584157689588743
7,Control_WK3,,,Ta4f,Ta+1,7/2,22.7,22.000000000000515,0.23170369566572224,-0.6999999999994841
7,Control_WK3,,,Ta4f,Ta+1,5/2,24.6,23.910000000000515,0.23170369566571666,-0.6899999999994861
7,Control_WK3,,,Ta4f,Ta+3,7/2,24.2,23.540883657134973,0.08195233905806194,-0.6591163428650262
7,Control_WK3,,,Ta4f,Ta+3,5/2,26.1,25.450883657134973,0.08195233906913753,-0.6491163428650282
7,Control_WK3,,,Ta4f,Ta+5 (Ta2O5),7/2,26.8,25.963138412587153,0.00312236842304722,-0.836861587412848
7,Control_WK3,,,Ta4f,Ta+5 (Ta2O5),5/2,28.7,27.873138412587153,0.0031223684288830124,-0.8268615874128464

File: tare_analysis/results/2026-04-09_11-50-09/csv/ta4f_width_comparison.csv
index,sample,etchlevel,etchtime,species,expected_sigma_eV,fitted_sigma_eV,fitted_stderr,delta_eV
0,BOE_WK0,,,Ta metal,0.1,0.19999999999999998,0.0,0.09999999999999998
0,BOE_WK0,,,Ta interface,0.1,0.19999999999999998,0.0,0.09999999999999998
0,BOE_WK0,,,Ta alloy,0.1,0.19999999999999998,0.0,0.09999999999999998
0,BOE_WK0,,,Ta+1,0.2,0.6397440238601404,0.0,0.4397440238601404
0,BOE_WK0,,,Ta+3,0.2,0.6397440238601404,0.0,0.4397440238601404
0,BOE_WK0,,,Ta+5 (Ta2O5),0.2,0.6397440238601404,0.0,0.4397440238601404
1,BOE_WK1,,,Ta metal,0.1,0.19999999999999946,0.0,0.09999999999999945
1,BOE_WK1,,,Ta interface,0.1,0.19999999999999946,0.0,0.09999999999999945
1,BOE_WK1,,,Ta alloy,0.1,0.19999999999999946,0.0,0.09999999999999945
1,BOE_WK1,,,Ta+1,0.2,0.5753355744921135,0.0,0.37533557449211347
1,BOE_WK1,,,Ta+3,0.2,0.5753355744921135,0.0,0.37533557449211347
1,BOE_WK1,,,Ta+5 (Ta2O5),0.2,0.5753355744921135,0.0,0.37533557449211347
2,BOE_WK2,,,Ta metal,0.1,0.19999999999999998,0.01043816750782801,0.09999999999999998
2,BOE_WK2,,,Ta interface,0.1,0.19999999999999998,0.010438167517549312,0.09999999999999998
2,BOE_WK2,,,Ta alloy,0.1,0.19999999999999998,0.010438167517549312,0.09999999999999998
2,BOE_WK2,,,Ta+1,0.2,0.575201529550503,0.005118928743420171,0.37520152955050295
2,BOE_WK2,,,Ta+3,0.2,0.575201529550503,0.005118928743420171,0.37520152955050295
2,BOE_WK2,,,Ta+5 (Ta2O5),0.2,0.575201529550503,0.005118928739335318,0.37520152955050295
3,BOE_WK3,,,Ta metal,0.1,0.19999999999999998,0.012510906265843743,0.09999999999999998
3,BOE_WK3,,,Ta interface,0.1,0.19999999999999998,0.012510906277495437,0.09999999999999998
3,BOE_WK3,,,Ta alloy,0.1,0.19999999999999998,0.012510906277495437,0.09999999999999998
3,BOE_WK3,,,Ta+1,0.2,0.5770489006111876,0.003406092908674433,0.3770489006111876
3,BOE_WK3,,,Ta+3,0.2,0.5770489006111876,0.003406092908674433,0.3770489006111876
3,BOE_WK3,,,Ta+5 (Ta2O5),0.2,0.5770489006111876,0.003406092903613962,0.3770489006111876
4,Control_WK0,,,Ta metal,0.1,0.19999999999999998,0.0121524930810854,0.09999999999999998
4,Control_WK0,,,Ta interface,0.1,0.19999999999999998,0.012152493092403295,0.09999999999999998
4,Control_WK0,,,Ta alloy,0.1,0.19999999999999998,0.012152493092403295,0.09999999999999998
4,Control_WK0,,,Ta+1,0.2,0.5510689822881125,0.003374996067498484,0.3510689822881125
4,Control_WK0,,,Ta+3,0.2,0.5510689822881125,0.003374996067498484,0.3510689822881125
4,Control_WK0,,,Ta+5 (Ta2O5),0.2,0.5510689822881125,0.00337499605718515,0.3510689822881125
5,Control_WK1,,,Ta metal,0.1,0.1999999999999997,0.012498117233234041,0.0999999999999997
5,Control_WK1,,,Ta interface,0.1,0.1999999999999997,0.012498117244873845,0.0999999999999997
5,Control_WK1,,,Ta alloy,0.1,0.1999999999999997,0.012498117244873845,0.0999999999999997
5,Control_WK1,,,Ta+1,0.2,0.5457422401198412,0.003518529774868976,0.34574224011984117
5,Control_WK1,,,Ta+3,0.2,0.5457422401198412,0.003518529774868976,0.34574224011984117
5,Control_WK1,,,Ta+5 (Ta2O5),0.2,0.5457422401198412,0.0035185297769112387,0.34574224011984117
6,Control_WK2,,,Ta metal,0.1,0.19999999999999998,0.011610179121486909,0.09999999999999998
6,Control_WK2,,,Ta interface,0.1,0.19999999999999998,0.011610179132299732,0.09999999999999998
6,Control_WK2,,,Ta alloy,0.1,0.19999999999999998,0.011610179132299732,0.09999999999999998
6,Control_WK2,,,Ta+1,0.2,0.54153030214039,0.0033348454306287947,0.34153030214039
6,Control_WK2,,,Ta+3,0.2,0.54153030214039,0.0033348454306287947,0.34153030214039
6,Control_WK2,,,Ta+5 (Ta2O5),0.2,0.54153030214039,0.0033348454212888843,0.34153030214039
7,Control_WK3,,,Ta metal,0.1,0.1999999999999994,0.0122584139110101,0.0999999999999994
7,Control_WK3,,,Ta interface,0.1,0.1999999999999994,0.012258413922426676,0.0999999999999994
7,Control_WK3,,,Ta alloy,0.1,0.1999999999999994,0.012258413922426676,0.0999999999999994
7,Control_WK3,,,Ta+1,0.2,0.5456431235112512,0.0033658674798981575,0.3456431235112512
7,Control_WK3,,,Ta+3,0.2,0.5456431235112512,0.0033658674798981575,0.3456431235112512
7,Control_WK3,,,Ta+5 (Ta2O5),0.2,0.5456431235112512,0.003365867472383888,0.3456431235112512
