Repository: dandan002/TaRe-Analysis-Code

## Analysis of Tantalum Rhenium Alloys for Use in Superconducting Qubits
This is the companion repository for the thesis with the same title submitted to Princeton University on 04/13/2026. This includes basic SEM images in the SEM directory, a full XPS analysis suite in tare_analysis, the full thesis .tex build in thesis_document, and a phased-buildout of an XRD_analysis pipeline in XRD_analysis, although actual XRD analysis was done through software in provided by the Princeton Imaging and Analysis Center.

In detail:
- The papers directory contains a subset of the literature cited in the thesis.
- tare_analysis contains a full analysis pipeline fashioned from an inherited Tantalum-only analysis pipeline (tool calls from a python notebook, retired due to instability and issues with determinism). Expected Rhenium and Tantalum spectra were added/edited using references from Greiner and other sources. The data used was taken on a ThermoFisher K-Alpha XPS machine.
- XRD_analysis contains a partially-built (unused) XRD analysis pipeline that depends on a local GSAS-II installation in addition to a .env file with a materials project API key (free!). While it turned into an unusable debacle of a codebase, further development is encouraged if only as a lesson in bad coding practices. The data referenced was taken on a Bruker D8 Discover XRD, but final analysis was done on accompanying software provided by Princeton's Imaging and Analysis Center.
- SEM contains scanning electron microscope images taken on a Verios XHR Low-Voltage SEM.
- thesis_document is the full thesis in .tex form with accompanying figures and dependencies copied over from other parts of the repository.

## Usage
Data should be put in tare_analysis/data exported as an .xlsx file from any ThermoFisher K-Alpha or Nexsa series XPS machine; all analysis is orchestrated from the main.py file for surface scans, etch_main.py for etched scans.

## Disclosures
While most of the code was written and/or formatted by hand, figure styling and python tests were written with the assistance of Anthropic's Claude Sonnet 4.5/4.6 models. Only XRD_analysis was written through heavy tool usage during planning and execution, but results were omitted in the final research in favor of analysis done through provided tools.

The author acknowledges the use of the Imaging and Analysis Center (IAC) operated by the Princeton Materials Institute at Princeton University, which is supported in part by the Princeton Center for Complex Materials (PCCM), a National Science Foundation (NSF) Materials Research Science and Engineering Center (MRSEC; DMR-2011750).

File: tare_analysis/results/2026-04-09_12-00-18/csv/re4f_amplitude_comparison.csv
index,sample,etchlevel,etchtime,sample_type,species,expected_amp,fitted_amp,stderr,delta
0,BOE_WK0,,,BOE samples,Re metal,0.65,0.825943879027272,0.12985612147236214,0.17594387902727193
0,BOE_WK0,,,BOE samples,ReO2 (Re4+),0.15,0.05999959782701724,0.017848854146641818,-0.09000040217298275
0,BOE_WK0,,,BOE samples,ReO3 (Re6+),0.1,0.11074457997561907,0.014302613112003131,0.010744579975619062
0,BOE_WK0,,,BOE samples,Re2O7 (Re7+),0.05,0.003311943170091813,0.001382206254838474,-0.04668805682990819
1,BOE_WK1,,,BOE samples,Re metal,0.65,0.6650008129749068,0.1152250479135329,0.015000812974906741
1,BOE_WK1,,,BOE samples,ReO2 (Re4+),0.15,0.13532194316671217,0.05771561648771172,-0.014678056833287823
1,BOE_WK1,,,BOE samples,ReO3 (Re6+),0.1,0.0940100711010473,0.034922257620308386,-0.005989928898952709
1,BOE_WK1,,,BOE samples,Re2O7 (Re7+),0.05,0.10566717275733371,0.002253382906924818,0.05566717275733371
2,BOE_WK2,,,BOE samples,Re metal,0.65,0.621227953711467,0.13434461379422888,-0.028772046288533026
2,BOE_WK2,,,BOE samples,ReO2 (Re4+),0.15,0.1270714848513887,0.05794775747523211,-0.0229285151486113
2,BOE_WK2,,,BOE samples,ReO3 (Re6+),0.1,0.09516255443965586,0.037401504903770665,-0.004837445560344142
2,BOE_WK2,,,BOE samples,Re2O7 (Re7+),0.05,0.15653800699748838,0.002580460354120029,0.10653800699748837
3,BOE_WK3,,,BOE samples,Re metal,0.65,0.6509984711118938,0.13654993532849538,0.0009984711118937728
3,BOE_WK3,,,BOE samples,ReO2 (Re4+),0.15,0.1289515275517026,0.07307402726314818,-0.021048472448297384
3,BOE_WK3,,,BOE samples,ReO3 (Re6+),0.1,0.09189021904780498,0.04756201377623235,-0.008109780952195028
3,BOE_WK3,,,BOE samples,Re2O7 (Re7+),0.05,0.12815978228859864,0.002503495391056774,0.07815978228859864
4,Control_WK0,,,Control samples,Re metal,0.46,0.7949086976042417,0.145251872404759,0.33490869760424163
4,Control_WK0,,,Control samples,ReO2 (Re4+),0.25,0.06749696746972939,0.02770607978578422,-0.18250303253027061
4,Control_WK0,,,Control samples,ReO3 (Re6+),0.15,0.0920062370358951,0.015730887489976624,-0.0579937629641049
4,Control_WK0,,,Control samples,Re2O7 (Re7+),0.1,0.04558809789013393,0.0020914802487127385,-0.05441190210986607
5,Control_WK1,,,Control samples,Re metal,0.46,0.8017485852984527,0.16020031027104528,0.3417485852984527
5,Control_WK1,,,Control samples,ReO2 (Re4+),0.25,0.05497480162413642,0.019990666934978123,-0.19502519837586357
5,Control_WK1,,,Control samples,ReO3 (Re6+),0.15,0.09424331460887467,0.013987512470626753,-0.05575668539112533
5,Control_WK1,,,Control samples,Re2O7 (Re7+),0.1,0.049033298468536136,0.0023248406498339517,-0.05096670153146387
6,Control_WK2,,,Control samples,Re metal,0.46,0.7985038589733371,0.16188157783096002,0.33850385897333707
6,Control_WK2,,,Control samples,ReO2 (Re4+),0.25,0.053101611788005064,0.019363827323836843,-0.19689838821199493
6,Control_WK2,,,Control samples,ReO3 (Re6+),0.15,0.09637441827242772,0.013531441290903563,-0.05362558172757227
6,Control_WK2,,,Control samples,Re2O7 (Re7+),0.1,0.05202011096623007,0.002399295296776507,-0.047979889033769936
7,Control_WK3,,,Control samples,Re metal,0.46,0.7953394830687588,0.15613264963617532,0.33533948306875877
7,Control_WK3,,,Control samples,ReO2 (Re4+),0.25,0.05535298335076962,0.019546814578555387,-0.19464701664923037
7,Control_WK3,,,Control samples,ReO3 (Re6+),0.15,0.09433009819275491,0.013104857237588615,-0.055669901807245084
7,Control_WK3,,,Control samples,Re2O7 (Re7+),0.1,0.054977435387716676,0.002284893832183812,-0.04502256461228333

File: tare_analysis/results/2026-04-09_12-00-18/csv/re4f_area_fractions.csv
index,sample,etchlevel,etchtime,redchi,Re_metal_frac,Re_metal_err,Redp1_frac,Redp1_err,Redp2_frac,Redp2_err,Redp3_frac,Redp3_err,ReO2_frac,ReO2_err,ReO3_frac,ReO3_err,Re2O7_frac,Re2O7_err
0,BOE_WK0,,,7.664966957981346,0.7337712284181458,0.11514900717168383,2.8208499200142187e-19,0.15387404052996947,1.7312515899608186e-17,0.06455894084235397,0.11159674761156811,0.02597509563767863,0.05330383785152,0.01589184426525811,0.09838584503473077,0.01261656880325848,0.0029423410840352195,0.0012313773788291506
1,BOE_WK1,,,7.181098373971385,0.6111853954276228,0.10574587165181264,3.185284418193595e-16,0.1380698538890755,0.018105142623511837,0.05023583598392239,0.06282019836447658,0.026116008897257376,0.12437096877278876,0.05317141906970269,0.08640227404088999,0.0319784498016468,0.09711602077070979,0.002177148932997155
2,BOE_WK2,,,8.032929831906356,0.5729149475659255,0.12367843499721284,5.753333957960351e-12,0.16090203323899632,0.015344069509156455,0.059613778162948196,0.062426104632760215,0.027957709878639894,0.11718911334529318,0.05354748420269197,0.08776174600854669,0.034383981521137474,0.14436401893256454,0.0025070831829095046
3,BOE_WK3,,,7.769350526725328,0.5977993292160841,0.12520244206724224,1.317377865778946e-14,0.16343553064967964,0.01623942559443633,0.06044240848420481,0.06547987830029922,0.030079413366785997,0.11841369848401295,0.06724210066277012,0.08438101431248238,0.04355057624475974,0.11768665409267182,0.002430176856077821
4,Control_WK0,,,5.151220865361568,0.7188728810653783,0.1310790307276646,2.208236878842168e-32,0.17187301867218646,3.977463436386812e-30,0.06694301491459818,0.09565352193028719,0.02951792361236494,0.061040644811635736,0.025123306301540776,0.0832055164238589,0.014098499042714945,0.04122743576883993,0.001933589609093214
5,Control_WK1,,,5.824241908564878,0.7171018930347062,0.14292306475138325,1.5819471381811567e-11,0.1871044835167393,0.004786362018864933,0.0743081820820153,0.10079123899374344,0.02984018835278653,0.04917069395164638,0.017939438357049083,0.0842933315395023,0.012363120367885696,0.04385648044571721,0.0021300652940013922
6,Control_WK2,,,5.742204169321683,0.7143011142214332,0.1444301397282376,5.308817892674809e-13,0.18919725722572348,0.0032752422575369655,0.0751487616844969,0.10217539997197254,0.02986863767630092,0.04750201272150965,0.017381570055842004,0.08621167397105368,0.011946032911749054,0.046534556855963145,0.0022011930142105973
7,Control_WK3,,,5.1212526131958365,0.7140202834924572,0.1398006579151159,8.420296005706699e-14,0.1836057127720173,5.4709780758880664e-15,0.07273509539082848,0.10224464056841012,0.02885054216325906,0.04969343746367603,0.017609716255690064,0.0846853512082454,0.011614563784108876,0.04935628726712167,0.0021074209861422287

File: tare_analysis/results/2026-04-09_12-00-18/csv/ta4f_thickness_baseline_change.csv
index,sample,etchlevel,etchtime,oxide_thickness_nm,thickness_err_nm,group,week,baseline_value,delta_from_wk0
0,BOE_WK0,,,1.4229260208191001,0.0,BOE,0,1.4229260208191001,0.0
1,BOE_WK1,,,2.1915108804879844,0.0,BOE,1,1.4229260208191001,0.7685848596688842
2,BOE_WK2,,,2.409454359925384,0.20241607654648489,BOE,2,1.4229260208191001,0.9865283391062838
3,BOE_WK3,,,2.3646641854580417,0.2792962430103606,BOE,3,1.4229260208191001,0.9417381646389416
4,Control_WK0,,,3.3995118624622926,0.3037391939993849,Control,0,3.3995118624622926,0.0
5,Control_WK1,,,3.371600090475547,0.28867376460894595,Control,1,3.3995118624622926,-0.02791177198674566
6,Control_WK2,,,3.3391809864101747,0.2742759908052634,Control,2,3.3995118624622926,-0.060330876052117954
7,Control_WK3,,,3.422576051501442,0.29570980590395446,Control,3,3.3995118624622926,0.02306418903914942
