Repository: dandan002/TaRe-Analysis-Code

## Analysis of Tantalum Rhenium Alloys for Use in Superconducting Qubits
This is the companion repository for the thesis with the same title submitted to Princeton University on 04/13/2026. This includes basic SEM images in the SEM directory, a full XPS analysis suite in tare_analysis, the full thesis .tex build in thesis_document, and a phased-buildout of an XRD_analysis pipeline in XRD_analysis, although actual XRD analysis was done through software in provided by the Princeton Imaging and Analysis Center.

In detail:
- The papers directory contains a subset of the literature cited in the thesis.
- tare_analysis contains a full analysis pipeline fashioned from an inherited Tantalum-only analysis pipeline (tool calls from a python notebook, retired due to instability and issues with determinism). Expected Rhenium and Tantalum spectra were added/edited using references from Greiner and other sources. The data used was taken on a ThermoFisher K-Alpha XPS machine.
- XRD_analysis contains a partially-built (unused) XRD analysis pipeline that depends on a local GSAS-II installation in addition to a .env file with a materials project API key (free!). While it turned into an unusable debacle of a codebase, further development is encouraged if only as a lesson in bad coding practices. The data referenced was taken on a Bruker D8 Discover XRD, but final analysis was done on accompanying software provided by Princeton's Imaging and Analysis Center.
- SEM contains scanning electron microscope images taken on a Verios XHR Low-Voltage SEM.
- thesis_document is the full thesis in .tex form with accompanying figures and dependencies copied over from other parts of the repository.

## Usage
Data should be put in tare_analysis/data exported as an .xlsx file from any ThermoFisher K-Alpha or Nexsa series XPS machine; all analysis is orchestrated from the main.py file for surface scans, etch_main.py for etched scans.

## Disclosures
While most of the code was written and/or formatted by hand, figure styling and python tests were written with the assistance of Anthropic's Claude Sonnet 4.5/4.6 models. Only XRD_analysis was written through heavy tool usage during planning and execution, but results were omitted in the final research in favor of analysis done through provided tools.

The author acknowledges the use of the Imaging and Analysis Center (IAC) operated by the Princeton Materials Institute at Princeton University, which is supported in part by the Princeton Center for Complex Materials (PCCM), a National Science Foundation (NSF) Materials Research Science and Engineering Center (MRSEC; DMR-2011750).

File: tare_analysis/results/2026-04-09_14-42-02/csv/re4f_amplitude_comparison.csv
index,sample,etchlevel,etchtime,sample_type,species,expected_amp,fitted_amp,stderr,delta
0,BOE_WK0,,,BOE samples,Re metal,0.65,0.8996659604148861,0.0,0.2496659604148861
0,BOE_WK0,,,BOE samples,ReO2 (Re4+),0.15,0.03398066176066271,0.0,-0.11601933823933729
0,BOE_WK0,,,BOE samples,ReO3 (Re6+),0.1,0.06115250601984172,0.0,-0.038847493980158285
0,BOE_WK0,,,BOE samples,Re2O7 (Re7+),0.05,0.005200871804609406,0.0,-0.0447991281953906
1,BOE_WK1,,,BOE samples,Re metal,0.65,0.7333470867772145,0.0,0.08334708677721447
1,BOE_WK1,,,BOE samples,ReO2 (Re4+),0.15,0.09623689564268186,0.0,-0.05376310435731814
1,BOE_WK1,,,BOE samples,ReO3 (Re6+),0.1,0.05678924918715482,0.0,-0.043210750812845186
1,BOE_WK1,,,BOE samples,Re2O7 (Re7+),0.05,0.11362676839294883,0.0,0.06362676839294883
2,BOE_WK2,,,BOE samples,Re metal,0.65,0.6827653010761056,0.0,0.032765301076105535
2,BOE_WK2,,,BOE samples,ReO2 (Re4+),0.15,0.09503009842112195,0.0,-0.054969901578878044
2,BOE_WK2,,,BOE samples,ReO3 (Re6+),0.1,0.05504773095325902,0.0,-0.04495226904674098
2,BOE_WK2,,,BOE samples,Re2O7 (Re7+),0.05,0.16715686954951342,0.0,0.11715686954951342
3,BOE_WK3,,,BOE samples,Re metal,0.65,0.7187732370905515,0.0,0.0687732370905515
3,BOE_WK3,,,BOE samples,ReO2 (Re4+),0.15,0.1002406808433155,0.0,-0.049759319156684495
3,BOE_WK3,,,BOE samples,ReO3 (Re6+),0.1,0.04358688421113945,0.0,-0.05641311578886055
3,BOE_WK3,,,BOE samples,Re2O7 (Re7+),0.05,0.13739919785499355,0.0,0.08739919785499355
4,Control_WK0,,,Control samples,Re metal,0.46,0.8475352465919397,0.0,0.38753524659193966
4,Control_WK0,,,Control samples,ReO2 (Re4+),0.25,0.07055706994224326,0.0,-0.17944293005775674
4,Control_WK0,,,Control samples,ReO3 (Re6+),0.15,0.03363385358122443,0.0,-0.11636614641877557
4,Control_WK0,,,Control samples,Re2O7 (Re7+),0.1,0.04827382988459262,0.0,-0.05172617011540739
5,Control_WK1,,,Control samples,Re metal,0.46,0.8434264146368369,0.0,0.38342641463683685
5,Control_WK1,,,Control samples,ReO2 (Re4+),0.25,0.08496066911189998,0.0,-0.16503933088810002
5,Control_WK1,,,Control samples,ReO3 (Re6+),0.15,0.016951810397260913,0.0,-0.1330481896027391
5,Control_WK1,,,Control samples,Re2O7 (Re7+),0.1,0.05466110585400226,0.0,-0.045338894145997746
6,Control_WK2,,,Control samples,Re metal,0.46,0.8367304367384898,0.0,0.37673043673848977
6,Control_WK2,,,Control samples,ReO2 (Re4+),0.25,0.08708667343303966,0.0,-0.16291332656696034
6,Control_WK2,,,Control samples,ReO3 (Re6+),0.15,0.018417645918050476,0.0,-0.13158235408194952
6,Control_WK2,,,Control samples,Re2O7 (Re7+),0.1,0.05776524391042007,0.0,-0.04223475608957994
7,Control_WK3,,,Control samples,Re metal,0.46,0.8336942101864772,0.0,0.37369421018647714
7,Control_WK3,,,Control samples,ReO2 (Re4+),0.25,0.08149551054095636,0.0,-0.16850448945904364
7,Control_WK3,,,Control samples,ReO3 (Re6+),0.15,0.025425223091445303,0.0,-0.12457477690855469
7,Control_WK3,,,Control samples,Re2O7 (Re7+),0.1,0.05938505618112118,0.0,-0.040614943818878826
