Repository: dandan002/TaRe-Analysis-Code

## Analysis of Tantalum Rhenium Alloys for Use in Superconducting Qubits
This is the companion repository for the thesis with the same title submitted to Princeton University on 04/13/2026. This includes basic SEM images in the SEM directory, a full XPS analysis suite in tare_analysis, the full thesis .tex build in thesis_document, and a phased-buildout of an XRD_analysis pipeline in XRD_analysis, although actual XRD analysis was done through software in provided by the Princeton Imaging and Analysis Center.

In detail:
- The papers directory contains a subset of the literature cited in the thesis.
- tare_analysis contains a full analysis pipeline fashioned from an inherited Tantalum-only analysis pipeline (tool calls from a python notebook, retired due to instability and issues with determinism). Expected Rhenium and Tantalum spectra were added/edited using references from Greiner and other sources. The data used was taken on a ThermoFisher K-Alpha XPS machine.
- XRD_analysis contains a partially-built (unused) XRD analysis pipeline that depends on a local GSAS-II installation in addition to a .env file with a materials project API key (free!). While it turned into an unusable debacle of a codebase, further development is encouraged if only as a lesson in bad coding practices. The data referenced was taken on a Bruker D8 Discover XRD, but final analysis was done on accompanying software provided by Princeton's Imaging and Analysis Center.
- SEM contains scanning electron microscope images taken on a Verios XHR Low-Voltage SEM.
- thesis_document is the full thesis in .tex form with accompanying figures and dependencies copied over from other parts of the repository.

## Usage
Data should be put in tare_analysis/data exported as an .xlsx file from any ThermoFisher K-Alpha or Nexsa series XPS machine; all analysis is orchestrated from the main.py file for surface scans, etch_main.py for etched scans.

## Disclosures
While most of the code was written and/or formatted by hand, figure styling and python tests were written with the assistance of Anthropic's Claude Sonnet 4.5/4.6 models. Only XRD_analysis was written through heavy tool usage during planning and execution, but results were omitted in the final research in favor of analysis done through provided tools.

The author acknowledges the use of the Imaging and Analysis Center (IAC) operated by the Princeton Materials Institute at Princeton University, which is supported in part by the Princeton Center for Complex Materials (PCCM), a National Science Foundation (NSF) Materials Research Science and Engineering Center (MRSEC; DMR-2011750).

File: tare_analysis/results/2026-04-13_17-36-40/csv/re4f_width_comparison.csv
index,sample,etchlevel,etchtime,species,expected_sigma_eV,fitted_sigma_eV,fitted_stderr,delta_eV
0,BOE_WK0,,,Re metal,0.12,0.21833797554320092,0.0,0.09833797554320092
0,BOE_WK0,,,ReO2 (Re4+),0.25,0.38104770386432224,0.0,0.13104770386432224
0,BOE_WK0,,,ReO3 (Re6+),0.25,0.5876598294094685,0.0,0.3376598294094685
0,BOE_WK0,,,Re2O7 (Re7+),0.3,0.25932915357177766,0.0,-0.04067084642822233
1,BOE_WK1,,,Re metal,0.12,0.21583448298752167,0.0,0.09583448298752167
1,BOE_WK1,,,ReO2 (Re4+),0.25,0.5999999999966803,0.0,0.3499999999966803
1,BOE_WK1,,,ReO3 (Re6+),0.25,0.7499999999994696,0.0,0.49999999999946965
1,BOE_WK1,,,Re2O7 (Re7+),0.3,0.43054458457619793,0.0,0.13054458457619794
2,BOE_WK2,,,Re metal,0.12,0.21756217269945557,0.0,0.09756217269945558
2,BOE_WK2,,,ReO2 (Re4+),0.25,0.5999999999998672,0.0,0.3499999999998672
2,BOE_WK2,,,ReO3 (Re6+),0.25,0.7499999999989942,0.0,0.49999999999899425
2,BOE_WK2,,,Re2O7 (Re7+),0.3,0.44051501930187187,0.0,0.14051501930187188
3,BOE_WK3,,,Re metal,0.12,0.2170648858509313,0.0,0.09706488585093132
3,BOE_WK3,,,ReO2 (Re4+),0.25,0.5999999999999657,0.0,0.34999999999996567
3,BOE_WK3,,,ReO3 (Re6+),0.25,0.7499999999999802,0.0,0.49999999999998024
3,BOE_WK3,,,Re2O7 (Re7+),0.3,0.42258252944750074,0.0,0.12258252944750075
4,Control_WK0,,,Re metal,0.12,0.21812359748142005,0.0,0.09812359748142005
4,Control_WK0,,,ReO2 (Re4+),0.25,0.5833396773396319,0.0,0.3333396773396319
4,Control_WK0,,,ReO3 (Re6+),0.25,0.7499999999920413,0.0,0.49999999999204126
4,Control_WK0,,,Re2O7 (Re7+),0.3,0.40227019113058937,0.0,0.10227019113058938
5,Control_WK1,,,Re metal,0.12,0.21447299174291187,0.0,0.09447299174291188
5,Control_WK1,,,ReO2 (Re4+),0.25,0.5999999999977242,0.0,0.34999999999772424
5,Control_WK1,,,ReO3 (Re6+),0.25,0.425818507793405,0.0,0.17581850779340502
5,Control_WK1,,,Re2O7 (Re7+),0.3,0.4035259988577967,0.0,0.10352599885779673
6,Control_WK2,,,Re metal,0.12,0.21400815682690033,0.0,0.09400815682690034
6,Control_WK2,,,ReO2 (Re4+),0.25,0.5999999999996675,0.0,0.34999999999966747
6,Control_WK2,,,ReO3 (Re6+),0.25,0.43594348002697836,0.0,0.18594348002697836
6,Control_WK2,,,Re2O7 (Re7+),0.3,0.41169353585214286,0.0,0.11169353585214287
7,Control_WK3,,,Re metal,0.12,0.21609979447366476,0.0,0.09609979447366476
7,Control_WK3,,,ReO2 (Re4+),0.25,0.5999999999945722,0.0,0.3499999999945722
7,Control_WK3,,,ReO3 (Re6+),0.25,0.5997302685546176,0.0,0.34973026855461764
7,Control_WK3,,,Re2O7 (Re7+),0.3,0.41209324169302,0.0,0.11209324169301998
