Repository: dandan002/TaRe-Analysis-Code

## Analysis of Tantalum Rhenium Alloys for Use in Superconducting Qubits
This is the companion repository for the thesis with the same title submitted to Princeton University on 04/13/2026. This includes basic SEM images in the SEM directory, a full XPS analysis suite in tare_analysis, the full thesis .tex build in thesis_document, and a phased-buildout of an XRD_analysis pipeline in XRD_analysis, although actual XRD analysis was done through software in provided by the Princeton Imaging and Analysis Center.

In detail:
- The papers directory contains a subset of the literature cited in the thesis.
- tare_analysis contains a full analysis pipeline fashioned from an inherited Tantalum-only analysis pipeline (tool calls from a python notebook, retired due to instability and issues with determinism). Expected Rhenium and Tantalum spectra were added/edited using references from Greiner and other sources. The data used was taken on a ThermoFisher K-Alpha XPS machine.
- XRD_analysis contains a partially-built (unused) XRD analysis pipeline that depends on a local GSAS-II installation in addition to a .env file with a materials project API key (free!). While it turned into an unusable debacle of a codebase, further development is encouraged if only as a lesson in bad coding practices. The data referenced was taken on a Bruker D8 Discover XRD, but final analysis was done on accompanying software provided by Princeton's Imaging and Analysis Center.
- SEM contains scanning electron microscope images taken on a Verios XHR Low-Voltage SEM.
- thesis_document is the full thesis in .tex form with accompanying figures and dependencies copied over from other parts of the repository.

## Usage
Data should be put in tare_analysis/data exported as an .xlsx file from any ThermoFisher K-Alpha or Nexsa series XPS machine; all analysis is orchestrated from the main.py file for surface scans, etch_main.py for etched scans.

## Disclosures
While most of the code was written and/or formatted by hand, figure styling and python tests were written with the assistance of Anthropic's Claude Sonnet 4.5/4.6 models. Only XRD_analysis was written through heavy tool usage during planning and execution, but results were omitted in the final research in favor of analysis done through provided tools.

The author acknowledges the use of the Imaging and Analysis Center (IAC) operated by the Princeton Materials Institute at Princeton University, which is supported in part by the Princeton Center for Complex Materials (PCCM), a National Science Foundation (NSF) Materials Research Science and Engineering Center (MRSEC; DMR-2011750).

File: tare_analysis/results/2026-04-13_19-20-59/csv/re4f_area_fractions.csv
index,sample,etchlevel,etchtime,redchi,Re_metal_frac,Re_metal_err,Redp1_frac,Redp1_err,Redp2_frac,Redp2_err,Redp3_frac,Redp3_err,ReO2_frac,ReO2_err,ReO3_frac,ReO3_err,Re2O7_frac,Re2O7_err
0,BOE_WK0,,,7.244311344286191,0.8086362632125931,0.0,5.217501615162482e-15,0.0,0.029314540357456672,0.0,0.07186712173444852,0.0,0.030542441924735837,0.0,0.05496499381966858,0.0,0.004674638951092073,0.0
1,BOE_WK1,,,6.287675378308606,0.6670035477999409,0.0,2.7468298455398247e-13,0.0,0.03637647935992276,0.0,0.054090286204834866,0.0,0.08753065496586888,0.0,0.051651709494326285,0.0,0.10334732217483171,0.0
2,BOE_WK2,,,7.285404884277162,0.6214216376376137,0.0,5.13678850867423e-13,0.0,0.03075134334631937,0.0,0.059094557348190725,0.0,0.08649203363533949,0.0,0.05010191798454612,0.0,0.15213851004747678,0.0
3,BOE_WK3,,,6.49775410334312,0.6521916652619388,0.0,2.308008248973832e-15,0.0,0.03569985445128057,0.0,0.056932381131278985,0.0,0.09095516248048109,0.0,0.03954933368458333,0.0,0.12467160299043475,0.0
4,Control_WK0,,,4.555171663027252,0.7754302630716383,0.0,6.852408428714923e-12,0.0,0.018864533427484394,0.0,0.06621155491744059,0.0,0.06455435042599442,0.0,0.030772416882337433,0.0,0.04416688126825234,0.0
5,Control_WK1,,,5.513153890795666,0.768950612391601,0.0,5.251843271534008e-14,0.0,0.03588057305761093,0.0,0.05242090879396155,0.0,0.07745851613021362,0.0,0.01545494041911499,0.0,0.04983444920744533,0.0
6,Control_WK2,,,5.389752030315364,0.76621155192768,0.0,8.077341308102493e-14,0.0,0.03445810087708036,0.0,0.04982099513097147,0.0,0.07974708732174764,0.0,0.01686542336947931,0.0,0.05289684137296058,0.0
7,Control_WK3,,,4.616479524686778,0.770890450099362,0.0,2.1438793114820663e-13,0.0,0.025476868462413645,0.0,0.04985502099965747,0.0,0.07535629974921251,0.0,0.023509892995966595,0.0,0.054911467693173344,0.0

File: tare_analysis/results/2026-04-13_19-20-59/csv/re4f_peak_comparison.csv
index,sample,etchlevel,etchtime,element,species,spin,expected_eV,fitted_eV,fitted_stderr,delta_eV
0,BOE_WK0,,,Re4f,Re metal,7/2,40.35,40.456171764096254,0.0,0.10617176409625273
0,BOE_WK0,,,Re4f,Re metal,5/2,42.77,42.88807497310684,0.0,0.11807497310683601
0,BOE_WK0,,,Re4f,Redp1 (Reδ+1),7/2,40.57,40.67617176409625,0.0,0.10617176409625273
0,BOE_WK0,,,Re4f,Redp1 (Reδ+1),5/2,42.99,43.10807497310684,0.0,0.11807497310683601
0,BOE_WK0,,,Re4f,Redp2 (Reδ+2),7/2,40.8,40.90617176409626,0.0,0.10617176409625984
0,BOE_WK0,,,Re4f,Redp2 (Reδ+2),5/2,43.22,43.33807497310684,0.0,0.11807497310684312
0,BOE_WK0,,,Re4f,Redp3 (Reδ+3),7/2,41.08,41.18617176409625,0.0,0.10617176409625273
0,BOE_WK0,,,Re4f,Redp3 (Reδ+3),5/2,43.5,43.61807497310684,0.0,0.11807497310684312
0,BOE_WK0,,,Re4f,ReO (Re2+),7/2,41.45,41.699999999999996,0.0,0.2499999999999929
0,BOE_WK0,,,Re4f,ReO (Re2+),5/2,43.87,44.13190320901059,0.0,0.2619032090105904
0,BOE_WK0,,,Re4f,ReO2 (Re4+),7/2,42.2,42.606599263919705,0.0,0.406599263919702
0,BOE_WK0,,,Re4f,ReO2 (Re4+),5/2,44.62,45.03850247293029,0.0,0.4185024729302924
0,BOE_WK0,,,Re4f,ReO3 (Re6+),7/2,43.1,43.259187719768946,0.0,0.1591877197689442
0,BOE_WK0,,,Re4f,ReO3 (Re6+),5/2,45.52,45.69109092877953,0.0,0.17109092877952747
0,BOE_WK0,,,Re4f,Re2O7 (Re7+),7/2,45.5,45.74188945248206,0.0,0.24188945248206295
0,BOE_WK0,,,Re4f,Re2O7 (Re7+),5/2,47.92,48.173792661492655,0.0,0.25379266149265334
1,BOE_WK1,,,Re4f,Re metal,7/2,40.35,40.447893201629654,0.0,0.09789320162965254
1,BOE_WK1,,,Re4f,Re metal,5/2,42.77,42.87800672877303,0.0,0.1080067287730273
1,BOE_WK1,,,Re4f,Redp1 (Reδ+1),7/2,40.57,40.66789320162965,0.0,0.09789320162965254
1,BOE_WK1,,,Re4f,Redp1 (Reδ+1),5/2,42.99,43.09800672877303,0.0,0.1080067287730273
1,BOE_WK1,,,Re4f,Redp2 (Reδ+2),7/2,40.8,40.89789320162966,0.0,0.09789320162965964
1,BOE_WK1,,,Re4f,Redp2 (Reδ+2),5/2,43.22,43.32800672877303,0.0,0.10800672877303441
1,BOE_WK1,,,Re4f,Redp3 (Reδ+3),7/2,41.08,41.17789320162965,0.0,0.09789320162965254
1,BOE_WK1,,,Re4f,Redp3 (Reδ+3),5/2,43.5,43.60800672877303,0.0,0.1080067287730273
1,BOE_WK1,,,Re4f,ReO (Re2+),7/2,41.45,41.61008120364754,0.0,0.16008120364753609
1,BOE_WK1,,,Re4f,ReO (Re2+),5/2,43.87,44.040194730790915,0.0,0.17019473079091796
1,BOE_WK1,,,Re4f,ReO2 (Re4+),7/2,42.2,42.595701684091665,0.0,0.3957016840916623
1,BOE_WK1,,,Re4f,ReO2 (Re4+),5/2,44.62,45.02581521123504,0.0,0.40581521123504416
1,BOE_WK1,,,Re4f,ReO3 (Re6+),7/2,43.1,43.75617735900794,0.0,0.6561773590079412
1,BOE_WK1,,,Re4f,ReO3 (Re6+),5/2,45.52,46.18629088615132,0.0,0.6662908861513159
1,BOE_WK1,,,Re4f,Re2O7 (Re7+),7/2,45.5,45.84494195448828,0.0,0.34494195448827725
1,BOE_WK1,,,Re4f,Re2O7 (Re7+),5/2,47.92,48.275055481631654,0.0,0.355055481631652
2,BOE_WK2,,,Re4f,Re metal,7/2,40.35,40.450894782553924,0.0,0.10089478255392237
2,BOE_WK2,,,Re4f,Re metal,5/2,42.77,42.878324024181694,0.0,0.10832402418169096
2,BOE_WK2,,,Re4f,Redp1 (Reδ+1),7/2,40.57,40.67089478255392,0.0,0.10089478255392237
2,BOE_WK2,,,Re4f,Redp1 (Reδ+1),5/2,42.99,43.09832402418169,0.0,0.10832402418169096
2,BOE_WK2,,,Re4f,Redp2 (Reδ+2),7/2,40.8,40.90089478255393,0.0,0.10089478255392947
2,BOE_WK2,,,Re4f,Redp2 (Reδ+2),5/2,43.22,43.3283240241817,0.0,0.10832402418169806
2,BOE_WK2,,,Re4f,Redp3 (Reδ+3),7/2,41.08,41.18089478255392,0.0,0.10089478255392237
2,BOE_WK2,,,Re4f,Redp3 (Reδ+3),5/2,43.5,43.60832402418169,0.0,0.10832402418169096
2,BOE_WK2,,,Re4f,ReO (Re2+),7/2,41.45,41.682016952594644,0.0,0.23201695259464117
2,BOE_WK2,,,Re4f,ReO (Re2+),5/2,43.87,44.109446194222414,0.0,0.23944619422241686
2,BOE_WK2,,,Re4f,ReO2 (Re4+),7/2,42.2,42.70059165345707,0.0,0.5005916534570645
2,BOE_WK2,,,Re4f,ReO2 (Re4+),5/2,44.62,45.12802089508484,0.0,0.5080208950848402
2,BOE_WK2,,,Re4f,ReO3 (Re6+),7/2,43.1,43.912642401252356,0.0,0.8126424012523543
2,BOE_WK2,,,Re4f,ReO3 (Re6+),5/2,45.52,46.340071642880126,0.0,0.8200716428801229
2,BOE_WK2,,,Re4f,Re2O7 (Re7+),7/2,45.5,45.74855772298968,0.0,0.24855772298968049
2,BOE_WK2,,,Re4f,Re2O7 (Re7+),5/2,47.92,48.17598696461745,0.0,0.2559869646174491
3,BOE_WK3,,,Re4f,Re metal,7/2,40.35,40.44258955522345,0.0,0.09258955522344792
3,BOE_WK3,,,Re4f,Re metal,5/2,42.77,42.86824744889505,0.0,0.09824744889504444
3,BOE_WK3,,,Re4f,Redp1 (Reδ+1),7/2,40.57,40.66258955522345,0.0,0.09258955522344792
3,BOE_WK3,,,Re4f,Redp1 (Reδ+1),5/2,42.99,43.088247448895046,0.0,0.09824744889504444
3,BOE_WK3,,,Re4f,Redp2 (Reδ+2),7/2,40.8,40.89258955522345,0.0,0.09258955522345502
3,BOE_WK3,,,Re4f,Redp2 (Reδ+2),5/2,43.22,43.31824744889505,0.0,0.09824744889505155
3,BOE_WK3,,,Re4f,Redp3 (Reδ+3),7/2,41.08,41.172589555223446,0.0,0.09258955522344792
3,BOE_WK3,,,Re4f,Redp3 (Reδ+3),5/2,43.5,43.598247448895044,0.0,0.09824744889504444
3,BOE_WK3,,,Re4f,ReO (Re2+),7/2,41.45,41.64769732438229,0.0,0.1976973243822897
3,BOE_WK3,,,Re4f,ReO (Re2+),5/2,43.87,44.07335521805389,0.0,0.20335521805389334
3,BOE_WK3,,,Re4f,ReO2 (Re4+),7/2,42.2,42.730720059511945,0.0,0.5307200595119426
3,BOE_WK3,,,Re4f,ReO2 (Re4+),5/2,44.62,45.156377953183544,0.0,0.5363779531835462
3,BOE_WK3,,,Re4f,ReO3 (Re6+),7/2,43.1,43.9999999999999,0.0,0.8999999999998991
3,BOE_WK3,,,Re4f,ReO3 (Re6+),5/2,45.52,46.4256578936715,0.0,0.9056578936714956
3,BOE_WK3,,,Re4f,Re2O7 (Re7+),7/2,45.5,45.941259791695806,0.0,0.4412597916958063
3,BOE_WK3,,,Re4f,Re2O7 (Re7+),5/2,47.92,48.366917685367405,0.0,0.44691768536740284
4,Control_WK0,,,Re4f,Re metal,7/2,40.35,40.45734849193097,0.0,0.10734849193097062
4,Control_WK0,,,Re4f,Re metal,5/2,42.77,42.88353035080199,0.0,0.11353035080198737
4,Control_WK0,,,Re4f,Redp1 (Reδ+1),7/2,40.57,40.67734849193097,0.0,0.10734849193097062
4,Control_WK0,,,Re4f,Redp1 (Reδ+1),5/2,42.99,43.10353035080199,0.0,0.11353035080198737
4,Control_WK0,,,Re4f,Redp2 (Reδ+2),7/2,40.8,40.907348491930975,0.0,0.10734849193097773
4,Control_WK0,,,Re4f,Redp2 (Reδ+2),5/2,43.22,43.33353035080199,0.0,0.11353035080199447
4,Control_WK0,,,Re4f,Redp3 (Reδ+3),7/2,41.08,41.18734849193097,0.0,0.10734849193097062
4,Control_WK0,,,Re4f,Redp3 (Reδ+3),5/2,43.5,43.61353035080199,0.0,0.11353035080198737
4,Control_WK0,,,Re4f,ReO (Re2+),7/2,41.45,41.62745577761947,0.0,0.17745577761946407
4,Control_WK0,,,Re4f,ReO (Re2+),5/2,43.87,44.053637636490485,0.0,0.18363763649048792
4,Control_WK0,,,Re4f,ReO2 (Re4+),7/2,42.2,42.8,0.0,0.5999999999999943
4,Control_WK0,,,Re4f,ReO2 (Re4+),5/2,44.62,45.226181858871016,0.0,0.6061818588710182
4,Control_WK0,,,Re4f,ReO3 (Re6+),7/2,43.1,43.795416275568506,0.0,0.6954162755685047
4,Control_WK0,,,Re4f,ReO3 (Re6+),5/2,45.52,46.221598134439525,0.0,0.7015981344395215
4,Control_WK0,,,Re4f,Re2O7 (Re7+),7/2,45.5,46.10905654121385,0.0,0.6090565412138531
4,Control_WK0,,,Re4f,Re2O7 (Re7+),5/2,47.92,48.53523840008487,0.0,0.6152384000848699
5,Control_WK1,,,Re4f,Re metal,7/2,40.35,40.44378565916064,0.0,0.09378565916063764
5,Control_WK1,,,Re4f,Re metal,5/2,42.77,42.873913456078576,0.0,0.10391345607857261
5,Control_WK1,,,Re4f,Redp1 (Reδ+1),7/2,40.57,40.66378565916064,0.0,0.09378565916063764
5,Control_WK1,,,Re4f,Redp1 (Reδ+1),5/2,42.99,43.093913456078575,0.0,0.10391345607857261
5,Control_WK1,,,Re4f,Redp2 (Reδ+2),7/2,40.8,40.89378565916064,0.0,0.09378565916064474
5,Control_WK1,,,Re4f,Redp2 (Reδ+2),5/2,43.22,43.32391345607858,0.0,0.10391345607857971
5,Control_WK1,,,Re4f,Redp3 (Reδ+3),7/2,41.08,41.173785659160636,0.0,0.09378565916063764
5,Control_WK1,,,Re4f,Redp3 (Reδ+3),5/2,43.5,43.60391345607857,0.0,0.10391345607857261
5,Control_WK1,,,Re4f,ReO (Re2+),7/2,41.45,41.576241826956654,0.0,0.12624182695665098
5,Control_WK1,,,Re4f,ReO (Re2+),5/2,43.87,44.00636962387459,0.0,0.13636962387459306
5,Control_WK1,,,Re4f,ReO2 (Re4+),7/2,42.2,42.790027538003244,0.0,0.5900275380032411
5,Control_WK1,,,Re4f,ReO2 (Re4+),5/2,44.62,45.22015533492118,0.0,0.6001553349211832
5,Control_WK1,,,Re4f,ReO3 (Re6+),7/2,43.1,43.92578723110399,0.0,0.8257872311039876
5,Control_WK1,,,Re4f,ReO3 (Re6+),5/2,45.52,46.355915028021926,0.0,0.8359150280219225
5,Control_WK1,,,Re4f,Re2O7 (Re7+),7/2,45.5,45.96168953119182,0.0,0.46168953119182277
5,Control_WK1,,,Re4f,Re2O7 (Re7+),5/2,47.92,48.39181732810976,0.0,0.47181732810975774
6,Control_WK2,,,Re4f,Re metal,7/2,40.35,40.44746911235505,0.0,0.09746911235504996
6,Control_WK2,,,Re4f,Re metal,5/2,42.77,42.87633618776175,0.0,0.10633618776174814
6,Control_WK2,,,Re4f,Redp1 (Reδ+1),7/2,40.57,40.66746911235505,0.0,0.09746911235504996
6,Control_WK2,,,Re4f,Redp1 (Reδ+1),5/2,42.99,43.09633618776175,0.0,0.10633618776174814
6,Control_WK2,,,Re4f,Redp2 (Reδ+2),7/2,40.8,40.897469112355054,0.0,0.09746911235505706
6,Control_WK2,,,Re4f,Redp2 (Reδ+2),5/2,43.22,43.326336187761754,0.0,0.10633618776175524
6,Control_WK2,,,Re4f,Redp3 (Reδ+3),7/2,41.08,41.17746911235505,0.0,0.09746911235504996
6,Control_WK2,,,Re4f,Redp3 (Reδ+3),5/2,43.5,43.60633618776175,0.0,0.10633618776174814
6,Control_WK2,,,Re4f,ReO (Re2+),7/2,41.45,41.55303156668197,0.0,0.10303156668197033
6,Control_WK2,,,Re4f,ReO (Re2+),5/2,43.87,43.98189864208867,0.0,0.11189864208867562
6,Control_WK2,,,Re4f,ReO2 (Re4+),7/2,42.2,42.78858536589874,0.0,0.5885853658987372
6,Control_WK2,,,Re4f,ReO2 (Re4+),5/2,44.62,45.21745244130544,0.0,0.5974524413054425
6,Control_WK2,,,Re4f,ReO3 (Re6+),7/2,43.1,43.93491223779132,0.0,0.8349122377913218
6,Control_WK2,,,Re4f,ReO3 (Re6+),5/2,45.52,46.36377931319802,0.0,0.84377931319802
6,Control_WK2,,,Re4f,Re2O7 (Re7+),7/2,45.5,45.94866142017532,0.0,0.44866142017531985
6,Control_WK2,,,Re4f,Re2O7 (Re7+),5/2,47.92,48.37752849558202,0.0,0.457528495582018
7,Control_WK3,,,Re4f,Re metal,7/2,40.35,40.44497723500378,0.0,0.09497723500378186
7,Control_WK3,,,Re4f,Re metal,5/2,42.77,42.8712700380481,0.0,0.10127003804809931
7,Control_WK3,,,Re4f,Redp1 (Reδ+1),7/2,40.57,40.66497723500378,0.0,0.09497723500378186
7,Control_WK3,,,Re4f,Redp1 (Reδ+1),5/2,42.99,43.0912700380481,0.0,0.10127003804809931
7,Control_WK3,,,Re4f,Redp2 (Reδ+2),7/2,40.8,40.894977235003786,0.0,0.09497723500378896
7,Control_WK3,,,Re4f,Redp2 (Reδ+2),5/2,43.22,43.321270038048105,0.0,0.10127003804810641
7,Control_WK3,,,Re4f,Redp3 (Reδ+3),7/2,41.08,41.17497723500378,0.0,0.09497723500378186
7,Control_WK3,,,Re4f,Redp3 (Reδ+3),5/2,43.5,43.6012700380481,0.0,0.10127003804809931
7,Control_WK3,,,Re4f,ReO (Re2+),7/2,41.45,41.53339560408867,0.0,0.08339560408866475
7,Control_WK3,,,Re4f,ReO (Re2+),5/2,43.87,43.95968840713299,0.0,0.08968840713298931
7,Control_WK3,,,Re4f,ReO2 (Re4+),7/2,42.2,42.772334778907485,0.0,0.5723347789074822
7,Control_WK3,,,Re4f,ReO2 (Re4+),5/2,44.62,45.198627581951804,0.0,0.5786275819518067
7,Control_WK3,,,Re4f,ReO3 (Re6+),7/2,43.1,43.900572412301585,0.0,0.8005724123015838
7,Control_WK3,,,Re4f,ReO3 (Re6+),5/2,45.52,46.326865215345904,0.0,0.8068652153459013
7,Control_WK3,,,Re4f,Re2O7 (Re7+),7/2,45.5,45.96162624495648,0.0,0.4616262449564772
7,Control_WK3,,,Re4f,Re2O7 (Re7+),5/2,47.92,48.387919048000796,0.0,0.46791904800079465
